Repository: LiamPledger/Drift-Capacity-of-RC-Columns

# Drift-Capacity-of-RC-Columns
This repository uses existing data for cyclic tests of RC columns to train a Gradient-Boosted Decision Tree (GBDT) machine learning algorithm to estimate drift capacity. 
A total of 498 RC column tests  from the ACI-369 database (326 rectangular columns, and 172 circular columns) are used to train the algorithm.
Please get in touch if you would like to share more tests not currently included in the repository.

## RC Column Calculator

### Usage

1. Clone or download this repository to your local machine.

2. Ensure you have Python and the required libraries (NumPy, LightGBM) installed.

3. Modify the `user_inputs.txt` file to specify the input parameters for your RC column. Ensure the file format is as follows:

units: 1
a: 1000.0
d: 200.0
s: 50.0
fc: 30.0
fyl: 500.0
fyt: 500.0
ρl: 0.02
ρt: 0.005
v: 0.2

- `units`: 0 for metric units (mm, MPa), 1 for imperial units (inches, psi).
- `a`: Shear span.
- `d`: Column section depth.
- `s`: Transverse reinforcement spacing.
- `fc`: Concrete compressive strength.
- `fyl`: Longitudinal reinforcement strength.
- `fyt`: Transverse reinforcement strength.
- `ρl`: Longitudinal reinforcement ratio.
- `ρt`: Transverse reinforcement ratio.
- `v`: Axial load ratio.

4. Run the Python script `Drift_capacity_calculator.py` to calculate the drift capacity:

The result will be displayed in the terminal.

Feel free to contribute or report issues.
Happy calculating!

File: RC columns.csv (part 1 of 2)
a,a/d,lbd,fy,pl,s,pt,s/d,AL,ALR,Vmax,pt/Vmax,Column ID,DC,Conc. Cover,fyt,f'c,h,b
11.811,1.70309,0.5,53795,0.0126677,1.37795,0.00678808,0.198694,33.075,0.170328,19.6743,17.20973201,1,1.57099,0.47,49880,3132,7.874015748,7.874015748
32.4803,1.8623,0.866142,46110,0.0266093,3.93701,0.00318086,0.225734,88.2,0.072405,105.95,1.462685221,1,2.255212121,1.46,48720,3929.5,19.68503937,15.7480315
6.29921,1.16152,0.374016,49445,0.0221507,1.5748,0.00613592,0.290381,91.2688,0.801155,18.6352,26.68857837,1,1.0715625,0.49,81055,2871,6.299212598,6.299212598
6.29921,1.16152,0.374016,49445,0.0221507,1.5748,0.00613592,0.290381,91.2688,0.801155,20.5258,24.23033429,1,2.041525,0.49,81055,2871,6.299212598,6.299212598
6.29921,1.16152,0.374016,49445,0.0221507,1.5748,0.010474,0.290381,91.2688,0.801155,25.8408,32.85386172,1,3.95605,0.49,81055,2871,6.299212598,6.299212598
8.85827,1.40933,0.5,49300,0.0312782,2.5315,0.00217148,0.402756,42.75,0.184613,29.3544,2.670852935,1,1.46812,0.39,36105,4611,7.086614173,7.086614173
8.85827,1.40933,0.5,49300,0.0312782,2.5315,0.00217148,0.402756,107.1,0.445687,30.1142,2.603465654,1,1.030111111,0.39,36105,4785,7.086614173,7.086614173
17.913,1.23137,0.748031,63945,0.0300667,3.50394,0.00552503,0.240866,120.15,0.162437,72.5317,4.572725455,1,1.309663373,0.98,60030,5060.5,16.14173228,9.05511811
17.913,2.401,0.748031,63945,0.0300667,3.50394,0.0015497,0.469657,120.15,0.162437,59.1606,1.572473758,1,1.74538045,0.98,60030,5060.5,9.05511811,16.14173228
17.913,1.72019,0.748031,66990,0.024383,8.26772,0.00150708,0.793951,64.8,0.103658,48.0195,1.884026539,1,1.495282756,0.98,60030,4335.5,12.00787402,12.00787402
48,3.06949,0.984252,62930,0.0187866,16,0.000953712,1.02316,0,0,101.191,0.546642448,1,2.283958333,1.5,58000,3175.5,18,36
48,1.42697,0.984252,62930,0.0187866,16,0.000762969,0.475655,0,0,144.492,0.306260568,1,0.887916667,1.5,58000,2320,36,18
39.3701,2.22467,0.511811,46835,0.0212372,10,0.00200369,0.565066,0,0,88.3341,0.849889872,1,1.980946,1.38,37468,4799.5,19.68503937,19.68503937
39.3701,2.22467,0.511811,46835,0.0212372,10,0.00200369,0.565066,0,0,95.7064,0.784422535,1,1.669288,1.38,37468,4599.4,19.68503937,19.68503937
48,3.31034,0.75,68005,0.0253107,5,0.000831058,0.344828,114.142,0.0594367,141.1,0.276841852,1,0.998541667,0.87,47003.2,5001.05,16,24
48,3.31034,0.75,68005,0.0253107,5,0.000831058,0.344828,114.142,0.0632317,169.7,0.230184946,1,0.653541667,0.87,47003.2,4700.9,16,24
31.4961,3.07698,0.629921,55114.5,0.0268083,9.84252,0.000753982,0.961557,20.25,0.0307655,30.555,1.419055568,1,1.50495,1.02,57507,4718.3,11.81102362,11.81102362
6.88976,1.1682,0.394,56260,0.0308216,4.33071,0.00293759,0.734297,17.9156,0.100111,21.7427,6.112238664,1,0.483325714,0.56,45240,3770,6.88976378,6.88976378
6.88976,1.1682,0.394,49880,0.0308216,4.33071,0.00293759,0.734297,22.5315,0.100107,21.5156,6.17675415,1,0.42672,0.56,45240,4741.5,6.88976378,6.88976378
6.88976,1.1682,0.512,49880,0.0693971,0.787402,0.0161568,0.133508,28.5975,0.100116,36.9122,20.43663049,1,1.272902857,0.5,46690,6017.5,6.88976378,6.88976378
23.622,2.35302,0.63,58290,0.0268151,3.937,0.00188145,0.392171,124.224,0.200044,53.278,2.007237847,1,0.999068665,1.22,56840,4451.5,11.811,11.811
23.622,2.35302,0.63,58290,0.0268151,7.874,0.000940723,0.784341,124.224,0.200044,51.547,1.037319249,1,0.789518246,1.22,56840,4451.5,11.811,11.811
23.622,2.35302,0.63,58290,0.0268151,3.937,0.00188145,0.392171,186.337,0.300068,58.673,1.822671723,1,0.810684955,1.22,56840,4451.5,11.811,11.811
17.7165,1.7308,0.5,49300,0.0168903,6.3,0.000819266,0.615475,81.94,0.300069,36.193,1.926666084,1,0.572912257,1.13,85115,1957.5,11.811,11.811
17.7165,1.7308,0.5,49300,0.0168903,2.953,0.00281481,0.288492,81.94,0.300069,38.486,6.225187163,1,1.332091553,1.08,85115,1957.5,11.811,11.811
17.7165,1.7308,0.5,49300,0.0168903,2.953,0.00281481,0.288492,109.25,0.30006,52.85,2.965536817,1,1.044224311,1.08,55680,2610,11.811,11.811
17.7165,1.7308,0.5,49300,0.0168903,2.953,0.00281481,0.288492,72.835,0.200044,48.669,3.220296715,1,1.518358592,1.08,55680,2610,11.811,11.811
11.811,1.15387,0.5,64815,0.0168903,1.969,0.00422151,0.19236,121.392,0.216655,73.532,3.313160829,1,1.168402337,1.08,57710,4016.5,11.811,11.811
17.7165,1.7308,0.5,64815,0.0225204,5.906,0.00140741,0.576983,121.392,0.213192,55.031,1.475925044,1,0.838201676,1.08,57710,4081.75,11.811,11.811
17.7165,1.7308,0.5,64815,0.0225204,5.906,0.00140741,0.576983,121.392,0.213192,56.402,1.440048777,1,0.968024158,1.08,57710,4081.75,11.811,11.811
17.7165,1.7308,0.5,64815,0.0225204,1.969,0.00422151,0.19236,121.392,0.229937,59.774,4.075740993,1,1.428047301,1.08,57710,3784.5,11.811,11.811
17.7165,1.7308,0.5,64815,0.0225204,1.969,0.00422151,0.19236,121.392,0.229937,66.473,3.664996948,1,1.919114949,1.08,57710,3784.5,11.811,11.811
11.811,1.15387,0.5,64815,0.0168903,1.969,0.00422151,0.19236,121.392,0.229937,76.454,3.186534937,1,1.799170265,1.08,57710,3784.5,11.811,11.811
17.7165,1.76477,0.63,55100,0.0268151,3.937,0.00211129,0.392171,96.507,0.180041,61.033,1.906052119,1,0.942624107,1.21,55100,3842.5,11.811,11.811
17.7165,1.76477,0.63,55100,0.0268151,3.937,0.00211129,0.392171,144.76,0.270061,59.122,1.967661429,1,0.745068157,1.21,55100,3842.5,11.811,11.811
17.7165,1.76477,0.63,55100,0.0268151,3.937,0.00211129,0.392171,144.76,0.270061,65.619,1.772841387,1,1.241780261,1.21,55100,3842.5,11.811,11.811
35.433,2.57152,0.874,79315,0.0387063,7.087,0.00190602,0.514333,180.56,0.200046,88.077,1.113938707,1,2.000959557,1.16,51475,3639.5,15.748,15.748
34.488,3.44604,0.748031,71920,0.024464,5,0.00322977,0.4996,0,0,17.81,9.071827302,1,2.963349571,1.38,50025,4640,12.008,5.984
58,3.74194,1.252,48000,0.0303,18,0.00068,1.16129,113,0.09,59.8,0.659531773,1,1,1.5,58000,3900,18,18
25.591,2.5001,0.63,55114.5,0.0268151,5.906,0.00125632,0.576983,20.232,0.0347783,41.993,1.720458034,1,1.44972842,1.02,57507,4170.2,11.811,11.811
11.811,1.70309,0.5,53795,0.0126677,0.787402,0.0118792,0.11354,66.0912,0.350079,25.3215,23.40045005,1,1.508763018,0.47,49880,3045,7.874,7.874
15.748,2.2792,0.629921,53505,0.0201063,1.9685,0.00475167,0.284901,41.1384,0.143001,22.7902,9.553295688,1,3.825565151,0.43,45820,4640,7.874,7.874
15.748,2.27935,0.511811,53650,0.0265466,1.9685,0.00475167,0.284919,41.1384,0.153044,24.8606,8.757693676,1,1.796418593,0.49,45820,4335.5,7.874,7.874
3.15,1.2698,0.23622,48720,0.017667,3.14961,0.0039265,1.26964,34.1696,0.698509,8.2596,23.50547151,1,4.175265915,0.39,49445,4930,3.15,3.15
12.598,2.32306,0.374016,49445,0.0221522,1.5748,0.00613613,0.290393,97.1136,0.799993,15.2217,32.67466953,1,0.806445212,0.49,81055,3059.5,6.299,6.299
12.598,2.32306,0.374016,49445,0.0221522,1.5748,0.0104744,0.290393,109.253,0.899993,15.1457,56.05567864,1,3.467476287,0.49,81055,3059.5,6.299,6.299
18.898,3.48478,0.374016,49445,0.0221522,1.5748,0.00613613,0.290393,116.222,0.701428,12.71,39.13170867,1,1.520042334,0.49,81055,4176,6.299,6.299
18.898,3.48478,0.374016,49445,0.0221522,1.5748,0.00613613,0.290393,116.222,0.701428,12.3429,40.29555592,1,1.596242889,0.49,81055,4176,6.299,6.299
11.811,1.76212,0.374016,52345,0.0212647,2.75591,0.0080784,0.411161,59.572,0.256841,29.2735,17.04622843,1,2.54000508,0.75,61770,3741,7.874,7.874
11.811,1.76212,0.374016,52345,0.0212647,2.75591,0.0080784,0.411161,142.973,0.616417,30.7324,16.23702568,1,1.008382017,0.75,61770,3741,7.874,7.874
12.717,1.36003,0.511811,63945,0.0274788,2.04724,0.00782347,0.218945,591.674,0.735702,115.471,4.06719353,1,0.896866276,1.1,60030,6713.5,10.945,10.945
34.488,3.44604,0.748,71920,0.0244619,5,0.00322895,0.4996,42.487,0.117516,22.201,7.27571838,1,3.633147762,1.38,50025,5031.5,12.008,5.984
34.488,3.44604,0.748031,71920,0.024464,5,0.00322977,0.4996,42.4872,0.117516,22.7745,7.094304782,1,3.515715611,1.38,50025,5031.5,12.008,5.984
34.488,3.44604,0.748,71920,0.0244619,3.504,0.00460752,0.35012,40.014,0.147144,23.512,9.803129806,1,4.879958246,1.38,50025,3784.5,12.008,5.984
34.488,3.44604,0.748031,71920,0.024464,3.50394,0.00460878,0.350114,40.0144,0.147145,22.1381,10.41436345,1,5.407388077,1.38,50025,3784.5,12.008,5.984
34.488,3.44604,0.748031,71920,0.024464,5,0.00322977,0.4996,40.0144,0.1143,21.182,7.627667088,1,5.02203665,1.38,50025,4872,12.008,5.984
34.488,3.44604,0.748,71920,0.0244619,5,0.00322895,0.4996,40.014,0.114299,23.582,6.849640563,1,4.108675481,1.38,50025,4872,12.008,5.984
34.488,3.44604,0.748031,71920,0.024464,5,0.00322977,0.4996,24.9528,0.0712771,19.7581,8.177367472,1,3.534852702,1.38,50025,4872,12.008,5.984
34.488,3.44604,0.748,71920,0.0244619,5,0.00322895,0.4996,24.953,0.0712776,20.967,7.703926349,1,3.653444676,1.38,50025,4872,12.008,5.984
34.488,3.44604,0.748031,71920,0.024464,3.50394,0.00460878,0.350114,0,0,22.11,10.42759925,1,5.534968685,1.38,50025,3749.7,12.008,5.984
34.488,3.44604,0.748,71920,0.0244619,2.52,0.00640665,0.251799,40.014,0.114983,22.826,14.04068458,1,6.790767803,1.38,50025,4843,12.008,5.984
34.488,3.44604,0.748,71920,0.0244619,2.52,0.00640665,0.251799,40.014,0.114983,22.338,14.34741992,1,6.819763396,1.38,50025,4843,12.008,5.984
34.488,3.44604,0.748,71920,0.0244619,2.52,0.0145704,0.251799,40.014,0.11464,26.924,24.87477477,1,5.897703549,1.25,45965,4857.5,12.008,5.984
34.488,3.44604,0.748,71920,0.0244619,2.52,0.0145704,0.251799,40.014,0.11464,27.079,24.73239174,1,6.228253305,1.25,45965,4857.5,12.008,5.984
34.488,3.44604,0.748,71920,0.0244619,4.016,0.00914277,0.401279,40.014,0.11464,27.241,15.42701894,1,5.868707956,1.25,45965,4857.5,12.008,5.984
34.488,3.44604,0.748,71920,0.0244619,4.016,0.00914277,0.401279,40.014,0.11464,27.21,15.44459475,1,5.744026908,1.25,45965,4857.5,12.008,5.984
58,3.71177,1,47995,0.0193925,18,0.000678195,1.15193,113.074,0.0727149,54.1251,0.726566347,1,2.593017241,1.5,57985.5,4799.5,18,18
58,3.71177,1,47995,0.0193925,18,0.000678195,1.15193,339.898,0.283723,68.7888,0.571684288,1,0.957068966,1.5,57985.5,3697.5,18,18
58,3.71,1,48000,0.0194,18,0.00068,1.152,113,0.07,52.5,0.751238095,1,1.4,1.5,58000,4800,18,18
58,3.74,1.25,48000,0.0303,12,0.00174,0.774194,340,0.28,82.5,1.223272727,1,1.69,1.5,58000,3698,18,18
20,2.24134,0.625984,73950,0.0246211,2.00787,0.00745019,0.225017,120.043,0.0962656,60.6846,7.992878258,1,6.40275,0.51,65105,12470,10,10
20,2.24134,0.625984,73950,0.0246211,2.00787,0.00745019,0.225017,240.086,0.192531,72.8635,6.656894329,1,3.7225,0.51,65105,12470,10,10
58,3.75768,1.12992,62988,0.0247589,12,0.00173652,0.777452,149.942,0.151261,70.7565,1.693902474,1,2.554310345,1.63,69020,3059.5,18,18
58,3.75768,1.12992,62988,0.0247589,12,0.00173652,0.777452,599.991,0.60527,80.7251,1.48472545,1,1.521551724,1.63,69020,3059.5,18,18
58,3.75768,1.12992,62988,0.0247589,12,0.00173652,0.777452,149.942,0.146404,66.2213,1.809910262,1,2.887931034,1.63,69020,3161,18,18
94.488,7.2399,0.748031,46835,0.0141765,7.83465,0.00159843,0.60031,0,0,28.8011,2.079433606,1,3.953729574,1.97,37468,4457.3,15.748,31.496
94.488,7.2399,0.748031,46835,0.0177206,7.83465,0.00159843,0.60031,0,0,35.9682,1.665081245,1,3.199559732,1.97,37468,4116.55,15.748,31.496
98.425,5.56168,0.511811,46835,0.0212373,10,0.0020037,0.565068,0,0,35.3949,2.121057881,1,3.341630683,1.38,37468,4525.45,19.685,19.685
98.425,5.56168,0.511811,46835,0.0212373,10,0.0020037,0.565068,0,0,34.9097,2.150537862,1,2.681432563,1.38,37468,4641.45,19.685,19.685
98.425,5.56168,0.511811,46835,0.0212373,10,0.0020037,0.565068,0,0,36.6519,2.048314865,1,2.197917196,1.38,37468,4612.45,19.685,19.685
68.898,3.8932,0.511811,46835,0.0212373,10,0.0020037,0.565068,0,0,53.5664,1.40152468,1,2.718801707,1.38,37468,4613.9,19.685,19.685
68.898,3.8932,0.511811,46835,0.0212373,10,0.0020037,0.565068,0,0,51.714,1.451727416,1,2.761183198,1.38,37468,4825.6,19.685,19.685
45.669,2.58061,0.511811,46835,0.0212373,1.9685,0.0101788,0.111234,0,0,88.6526,4.301952547,1,2.472355427,1.38,37468,4786.45,19.685,19.685
19.685,2.89017,0.512,63003.9,0.0199246,3.93701,0.00282744,0.578036,17.6423,0.100176,16.8043,13.62969755,1,2.625857252,0.57,81005.265,2840.55,7.874,7.874
19.685,2.89017,0.512,63003.9,0.0199246,3.93701,0.00282744,0.578036,17.6423,0.100176,15.9222,14.38479145,1,1.638811278,0.57,81005.265,2840.55,7.874,7.874
19.685,2.89017,0.512,63003.9,0.0199246,3.93701,0.00282744,0.578036,35.2846,0.200351,18.8001,12.18278235,1,1.558547117,0.57,81005.265,2840.55,7.874,7.874
19.685,2.89017,0.512,63003.9,0.0265662,3.93701,0.00282744,0.578036,35.2846,0.200351,18.1385,12.62714814,1,1.259334519,0.57,81005.265,2840.55,7.874,7.874
19.685,2.89017,0.394,50003.2,0.0196649,3.93701,0.00282744,0.578036,17.6423,0.100176,13.0222,14.98257138,1,2.426212852,0.63,69004.485,2840.55,7.874,7.874
19.685,2.89017,0.394,50003.2,0.0196649,3.93701,0.00282744,0.578036,35.2846,0.200351,15.9222,12.25371124,1,2.819405639,0.63,69004.485,2840.55,7.874,7.874
19.685,2.89017,0.394,50003.2,0.0196649,3.93701,0.00282744,0.578036,35.2846,0.200351,15.8009,12.34778026,1,1.911099822,0.63,69004.485,2840.55,7.874,7.874
23.622,3.33315,0.512,67004.5,0.0199246,3.93701,0.00282744,0.555525,35.2846,0.223131,15.7458,8.440239164,1,2.151807637,0.29,47003.055,2550.55,7.874,7.874
15.748,2.2221,0.512,67004.5,0.0199246,3.93701,0.00282744,0.555525,35.2846,0.223131,24.0046,5.536368772,1,1.605918212,0.29,47003.055,2550.55,7.874,7.874
23.622,3.33315,0.512,67004.5,0.0199246,7.87402,0.00141372,1.11105,88.2115,0.557828,18.6678,3.559560254,1,1.705190077,0.29,47003.055,2550.55,7.874,7.874
15.748,2.2221,0.394,55004.3,0.0117989,4.72441,0.0010472,0.66663,35.2846,0.119297,17.929,5.490724435,1,1.982473965,0.43,94006.11,4770.5,7.874,7.874
15.748,2.2221,0.354331,47003.2,0.00954263,3.93701,0.00125664,0.555525,35.2846,0.265913,11.3021,8.450716929,1,2.002476505,0.45,76004.94,2140.2,7.874,7.874
15.748,2.2221,0.354331,47003.2,0.00954263,3.93701,0.00125664,0.555525,35.2846,0.299609,13.1986,7.236437789,1,2.008826518,0.45,76004.94,1899.5,7.874,7.874
15.748,2.2221,0.394,54003.8,0.0117989,3.93701,0.00125664,0.555525,35.2846,0.281757,15.3378,6.227154338,1,2.146304293,0.43,76004.94,2019.85,7.874,7.874
15.748,2.2221,0.394,54003.8,0.0117989,3.93701,0.00125664,0.555525,35.2846,0.299609,15.6245,6.112889872,1,2.363792228,0.43,76004.94,1899.5,7.874,7.874
19.685,2.94113,0.512,76004.6,0.0132831,3.93701,0.00331831,0.588228,35.2846,0.197627,16.9271,9.998452789,1,2.124460249,0.67,51003.315,2879.7,7.874,7.874
19.685,2.94113,0.625,76004.6,0.0197933,3.93701,0.00331831,0.588228,35.2846,0.192208,19.7484,8.570051761,1,1.930403861,0.61,51003.315,2960.9,7.874,7.874
19.685,2.94113,0.748,52002.8,0.0283506,3.93701,0.00331831,0.588228,88.2115,0.447433,24.4236,6.223005123,1,1.49504699,0.55,45802.89,3179.85,7.874,7.874
19.685,2.94113,0.866,52002.8,0.038001,3.93701,0.00331831,0.588228,88.2115,0.447433,24.3133,6.25123648,1,1.036830074,0.49,45802.89,3179.85,7.874,7.874
58.464,3.11891,0.992,64525,0.0197796,11.811,0.00121077,0.630089,404.64,0.132255,132.699,0.562277796,1,1.086138478,1.97,61625,6525,21.654,21.654
28.996,3.73667,0.5,69455,0.0193925,5.98425,0.00183769,0.771182,28.7744,0.099997,18.1438,10.5447539,1,5.345047593,0.8,104110,3552.5,9,9
28.996,3.73667,0.5,69455,0.0193925,5.98425,0.00183769,0.771182,68.1144,0.242654,19.9218,9.603645549,1,3.439267485,0.8,104110,3465.5,9,9
48,2.13333,0.75,47003.2,0.0253107,5,0.00124659,0.222222,114.041,0.0539982,127.9,0.506850434,1,1.432604167,0.87,52002.8,5499.85,24,16
39.37,3.27855,0.984252,65685,0.0320549,5.90551,0.00299189,0.491784,134.88,0.162209,61.6626,3.30666082,1,3.923291847,0.89,68150,4379,13.78,13.78
15.748,2.28563,0.511811,52459.6,0.0265466,1.5748,0.0070686,0.228564,71.7443,0.346458,27.4999,13.58301974,1,1.97485395,0.49,52843.8,3340,7.874,7.874
15.748,2.28563,0.511811,52459.6,0.0265466,1.9685,0.00565488,0.285704,43.0897,0.208083,24.5449,12.17464108,1,1.966916434,0.49,52843.8,3340,7.874,7.874
15.748,2.28563,0.511811,52459.6,0.0265466,2.3622,0.0070686,0.342845,62.8811,0.346148,26.7722,13.95222226,1,2.132016764,0.49,52843.8,2930,7.874,7.874
15.748,2.28563,0.511811,52459.6,0.0265466,2.95276,0.00565488,0.428557,37.7664,0.207896,24.589,12.15280604,1,2.482219964,0.49,52843.8,2930,7.874,7.874
58,3.74194,1.25197,47995,0.0303964,18,0.000678195,1.16129,339.898,0.262136,73.7344,0.53333961,1,1.031810345,1.5,57985.5,4002,18,18
58,3.74194,1.25197,47995,0.0303964,12,0.00173652,0.774194,339.898,0.262136,80.0288,1.2582093,1,1.744482759,1.5,57985.5,4002,18,18
58,3.74,1.25,48000,0.0303,18,0.00068,1.16129,113,0.09,59.8,0.659531773,1,1,1.5,58000,3900,18,18
23.622,2.35302,0.512,59305,0.0177108,3.937,0.00188145,0.392171,124.224,0.200045,48.939,2.185202354,1,5.306070612,1.28,56840,4451.5,11.811,11.811
23.622,2.35302,0.512,59305,0.0177108,5.906,0.00125419,0.588306,124.224,0.200045,47.5902,1.497958815,1,2.036025739,1.28,56840,4451.5,11.811,11.811
59.055,2.34774,0.768,58000,0.0146396,11.811,0.000593634,0.469548,290.891,0.150949,116.244,0.296193971,1,1.205655745,1.77,58000,5075,27.558,13.779
59.055,2.36693,0.768,58000,0.0146396,11.811,0.00191047,0.473387,338.998,0.146593,128.496,0.862340151,1,1.268309203,1.78,58000,6090,27.558,13.779
25.591,2.5001,0.63,55114.5,0.0268151,2.756,0.00269224,0.269246,20.232,0.0302457,41.61,3.720803789,1,2.543863077,1.02,57507,4795.15,11.811,11.811
41.339,4.03859,0.63,57478,0.0268151,5.906,0.00125632,0.576983,20.232,0.0274787,28.145,2.761783723,1,1.487699267,1.02,61871.5,5278,11.811,11.811
35.433,3.52953,0.752,56115,0.0382062,2.953,0.00609909,0.294153,142.028,0.260057,46.286,6.782842712,1,5.449722011,1.03,51475,3915,11.811,11.811
35.433,3.52953,0.752,56115,0.0382062,2.953,0.00609909,0.294153,142.028,0.260057,45.207,6.9447355,1,5.334010668,1.03,51475,3915,11.811,11.811
47.2441,2.45902,0.944882,54375,0.017946,3.14961,0.00713998,0.163934,408.012,0.259798,156.497,1.964786793,1,2.821516667,1.57,43065,3349.5,21.65354331,21.65354331
47.2441,2.45902,0.944882,54375,0.017946,2.95276,0.010967,0.153689,602.464,0.214045,182.414,2.754766301,1,2.154978333,1.5,45820,6003,21.65354331,21.65354331
47.2441,2.45902,0.944882,54375,0.017946,2.95276,0.00761598,0.153689,611.231,0.420113,150.706,2.176304717,1,1.755775,1.57,43065,3103,21.65354331,21.65354331
47.2441,2.45902,0.944882,54375,0.017946,2.44094,0.0132666,0.127049,958.772,0.600097,156.575,3.612039968,1,1.303231667,1.5,42630,3407.5,21.65354331,21.65354331
62.9921,4.5007,0.629921,61915,0.0150796,3.93701,0.0113097,0.281294,322.588,0.380116,43.1728,12.15510877,1,3.183255,0.96,46400,3422,15.7480315,15.7480315
62.9921,4.45063,0.629921,61915,0.0150796,3.54331,0.00872665,0.250348,188.832,0.210046,38.0429,9.313222441,1,3.65379,0.89,40600,3625,15.7480315,15.7480315
62.9921,4.30108,0.629921,64670,0.0150796,3.34646,0.00452759,0.228495,167.251,0.100022,44.8678,5.326006628,1,4.890135,0.51,52780,6742.5,15.7480315,15.7480315
62.9921,4.31267,0.629921,64670,0.0150796,3.07087,0.00644429,0.210243,474.778,0.300066,62.7754,5.358658615,1,3.14325,0.51,52200,6380,15.7480315,15.7480315
62.9921,4.30108,0.629921,64670,0.0150796,3.58268,0.00422907,0.244624,474.778,0.300066,62.2651,3.58483829,1,2.788285,0.51,52780,6380,15.7480315,15.7480315
62.9921,4.28954,0.629921,64670,0.0150796,3.70079,0.00300791,0.252011,431.616,0.300066,59.4731,1.870046664,1,2.16487375,0.51,36975,5800,15.7480315,15.7480315
62.9921,4.33604,0.629921,63800,0.0150796,4.6063,0.0067128,0.317073,227.048,0.223106,47.9498,9.459557621,1,5.45592,0.51,67570,4103.5,15.7480315,15.7480315
62.992,4.3359,0.63,63800,0.0150835,3.622,0.00853703,0.249312,562.45,0.39005,60.444,9.543496742,1,6.800863602,0.51,67570,5814.5,15.748,15.748
62.9921,4.31267,0.629921,68730,0.0150796,3.18898,0.00620562,0.218329,737.344,0.50011,65.6461,5.099025575,1,2.29235,0.51,53940,5945,15.7480315,15.7480315
62.9921,4.28954,0.629921,68730,0.0150796,3.77953,0.00294524,0.257373,719.36,0.50011,66.3205,2.498461296,1,1.56765625,0.51,56260,5800,15.7480315,15.7480315
62.9921,4.35967,0.629921,68730,0.0150796,3.77953,0.011781,0.26158,1057.46,0.700154,66.4396,7.919064233,1,1.0207625,0.51,44660,6090,15.7480315,15.7480315
62.9921,4.31267,0.629921,68730,0.0150796,3.0315,0.00652799,0.207547,981.926,0.700154,66.3992,5.303072636,1,1.1636375,0.51,53940,5655,15.7480315,15.7480315
62.9921,4.35967,0.629921,68730,0.0150796,2.04724,0.0217495,0.141689,1007.1,0.700154,69.5756,13.96082348,1,2.6997025,0.51,44660,5800,15.7480315,15.7480315
62.9921,4.73373,0.787402,68730,0.015708,3.14961,0.0106029,0.236686,184.111,0.199995,37.5641,13.62899754,1,3.936365,1.57,48285,3712,15.7480315,15.7480315
62.9921,4.73373,0.787402,68730,0.015708,3.14961,0.0106029,0.236686,184.111,0.199995,37.7124,13.57540296,1,5.34431875,1.57,48285,3712,15.7480315,15.7480315
62.9921,4.73373,0.787402,68730,0.015708,3.14961,0.0106029,0.236686,184.111,0.199995,39.4052,12.99221997,1,3.56235,1.57,48285,3712,15.7480315,15.7480315
62.9921,4.73373,0.787402,68730,0.015708,3.14961,0.0106029,0.236686,184.111,0.199995,38.3104,13.3634999,1,4.8352075,1.57,48285,3712,15.7480315,15.7480315
64.9606,3.38115,0.787402,74095,0.0124625,4.33071,0.00747751,0.22541,217.606,0.100022,86.6874,4.064923608,1,4.641580606,1.57,47125,4640,21.65354331,21.65354331
64.9606,3.38115,0.787402,74095,0.0124625,4.33071,0.00747751,0.22541,217.606,0.100022,91.9882,3.83068327,1,6.800580606,1.57,47125,4640,21.65354331,21.65354331
64.9606,3.38115,0.787402,74095,0.0124625,3.54331,0.00913918,0.184426,654.842,0.300996,138.639,3.106513012,1,4.976398788,1.57,47125,4640,21.65354331,21.65354331
64.9606,3.38115,0.787402,74095,0.0124625,3.54331,0.00913918,0.184426,654.842,0.300058,139.077,3.096729563,1,5.170362424,1.57,47125,4654.5,21.65354331,21.65354331
70.2362,3.23192,0.945,62640,0.0188543,3.14961,0.0106029,0.144929,145.221,0.100084,88.814,5.279722257,1,5.891547085,0.95,44225,3900.5,23.62204724,15.748
14.7638,1.7697,0.374016,56956,0.00680469,1.25984,0.00890936,0.151015,96.4392,0.333277,36.0782,11.56570659,1,1.774613333,1.1,46835,2987,9.842519685,9.842519685
62.9921,4.57143,0.748031,52490,0.0141764,3.93701,0.00318086,0.285714,28.5496,0.0320131,27.2075,5.509437747,1,5.12937125,1.24,47125,3596,15.7480315,15.7480315
62.9921,4.57143,0.748031,52490,0.0141764,3.93701,0.00318086,0.285714,28.5496,0.0320131,24.4358,6.134361367,1,6.12775,1.24,47125,3596,15.7480315,15.7480315
62.9921,4.57143,0.748031,52490,0.0141764,3.93701,0.00318086,0.285714,28.5496,0.0320131,24.7617,6.053624246,1,4.57025375,1.24,47125,3596,15.7480315,15.7480315
12.5984,2.32305,0.374016,49445,0.0221507,1.5748,0.00613592,0.290381,97.1136,0.799939,16.2326,30.63877602,1,2.0367625,0.49,81055,3059.5,6.299212598,6.299212598
29.5276,3.32373,0.5,54230,0.0162146,1.9685,0.00380133,0.221582,41.3407,0.105486,18.4077,15.15146282,1,4.613317333,0.49,73370,4045.5,9.842519685,9.842519685
29.5276,3.69185,0.5,54230,0.0162146,1.9685,0.00380133,0.246124,41.3407,0.105486,17.9898,15.50342873,1,4.613148,1.38,73370,4045.5,9.842519685,9.842519685
29.5276,3.69185,0.5,54230,0.0162146,1.9685,0.00380133,0.246124,41.3407,0.105486,18.4077,15.15146282,1,4.613317333,1.38,73370,4045.5,9.842519685,9.842519685
29.528,3.69146,0.5,54230,0.0162131,1.969,0.00379894,0.246156,41.363,0.118724,19.014,10.19763846,1,2.286004572,1.38,51040,3596,9.843,9.843
29.5276,3.69185,0.5,54230,0.0162146,1.9685,0.00380133,0.246124,41.3632,0.105543,18.3432,15.20473975,1,2.510366667,1.38,73370,4045.5,9.842519685,9.842519685
29.5276,3.69185,0.5,54230,0.0162146,1.9685,0.00380133,0.246124,41.3632,0.105543,17.4164,16.01384799,1,2.859362667,1.38,73370,4045.5,9.842519685,9.842519685
19.685,2.79895,0.5,57942,0.0316693,1.378,0.0161534,0.195933,308.201,0.400032,54.527,14.1066371,1,5.816611633,0.35,47618,12426.5,7.874,7.874
19.685,2.79877,0.5,57942,0.0380031,1.37795,0.0161568,0.195914,308.201,0.40003,54.8804,33.82172384,1,10.018268,0.35,114883.5,12426.5,7.874015748,7.874015748
19.685,2.79895,0.5,57942,0.0380032,1.378,0.0161534,0.195933,484.669,0.62908,54.433,14.13099776,1,2.072644145,0.35,47618,12426.5,7.874,7.874
19.685,2.79877,0.5,57942,0.0380031,1.37795,0.0161568,0.195914,484.669,0.629077,55.4537,33.47206287,1,4.134104,0.35,114883.5,12426.5,7.874015748,7.874015748
19.685,2.79877,0.5,57942,0.0380031,1.37795,0.0161568,0.195914,264.365,0.253942,57.2543,13.43749731,1,6.364224,0.35,47618,16791,7.874015748,7.874015748
19.685,2.79877,0.5,57942,0.0380031,1.37795,0.0161568,0.195914,264.365,0.253942,57.4454,32.31154684,1,8.501888,0.35,114883.5,16791,7.874015748,7.874015748
19.685,2.79877,0.5,57942,0.0380031,1.37795,0.0161568,0.195914,440.383,0.423021,64.8908,11.85614143,1,3.41376,0.35,47618,16791,7.874015748,7.874015748
19.685,2.79877,0.5,57942,0.0380031,1.37795,0.0161568,0.195914,440.383,0.423021,64.7559,28.6637933,1,6.013196,0.35,114883.5,16791,7.874015748,7.874015748
19.685,2.32396,0.5,54955,0.024322,2.3622,0.00523599,0.278875,489.165,0.349987,92.7143,6.338128613,1,2.005076,0.93,112230,14427.5,9.842519685,9.842519685
19.685,2.32396,0.5,54955,0.024322,1.5748,0.00785398,0.185917,489.165,0.349987,92.9863,9.479376805,1,4.008374,0.93,112230,14427.5,9.842519685,9.842519685
19.685,2.32937,0.5,54955,0.024322,2.3622,0.00633554,0.279525,489.165,0.349987,96.2886,3.281974556,1,1.830324,0.93,49880,14427.5,9.842519685,9.842519685
19.685,2.32396,0.5,54955,0.024322,2.3622,0.00523599,0.278875,489.165,0.349987,91.0867,9.385344812,1,2.003044,0.93,163270,14427.5,9.842519685,9.842519685
19.685,2.32396,0.5,54955,0.024322,1.1811,0.010472,0.139438,489.165,0.349987,91.1766,12.89006785,1,1.744218,0.93,112230,14427.5,9.842519685,9.842519685
19.685,2.34583,0.5,54955,0.024322,2.3622,0.00523599,0.281499,489.165,0.349987,94.4317,6.89016821,1,1.955546,1,124265,14427.5,9.842519685,9.842519685
19.685,2.43898,0.748,49155,0.0181425,1.181,0.00523882,0.146326,489.165,0.349953,91.062,6.456620419,1,1.056642113,1.2,112230,14427.5,9.843,9.843
65.984,6.63756,0.866,53215,0.0163397,2.992,0.00611548,0.300976,60.022,0.0986525,13.874,23.20082815,1,2.49757517,1.26,52635,4219.5,12.008,12.008
65.9843,6.63762,0.866142,53215,0.0163454,5,0.00365985,0.50297,60.0216,0.0935123,13.7569,14.0028789,1,3.228800716,1.26,52635,4451.5,12.00787402,12.00787402
65.9843,6.63762,0.866142,53215,0.0163454,2.99213,0.00611581,0.30099,60.0216,0.0983161,13.0867,24.59792456,1,3.066792363,1.26,52635,4234,12.00787402,12.00787402
65.9843,6.63762,0.866142,62205,0.0163454,5,0.00365985,0.50297,60.0216,0.104016,16.0125,12.03036407,1,2.38299284,1.26,52635,4002,12.00787402,12.00787402
65.9843,6.63762,0.866142,62205,0.0163454,2.99213,0.00611581,0.30099,120.043,0.195294,17.2305,20.17484347,1,3.081341289,1.26,56840,4263,12.00787402,12.00787402
65.9843,6.63762,0.866142,62205,0.0163454,5,0.00365985,0.50297,120.043,0.180555,16.8395,12.35344719,1,3.084523866,1.26,56840,4611,12.00787402,12.00787402
65.9843,6.63762,0.866142,52635,0.0163454,2.99213,0.00611581,0.30099,180.065,0.258633,17.7284,19.6082354,1,2.250536993,1.26,56840,4828.5,12.00787402,12.00787402
65.9843,6.63762,0.866142,52635,0.0163454,5,0.00365985,0.50297,180.065,0.265817,17.5274,11.86860995,1,2.391479714,1.26,56840,4698,12.00787402,12.00787402
65.9843,6.63762,0.866142,52635,0.0163454,2.99213,0.00611581,0.30099,180.065,0.277822,18.4595,17.918881,1,2.229622912,1.26,54085,4495,12.00787402,12.00787402
65.9843,6.63762,0.866142,52635,0.0163454,5,0.00365985,0.50297,180.065,0.270833,17.6425,11.21966769,1,2.516357995,1.26,54085,4611,12.00787402,12.00787402
54.0157,3.48666,1,63655,0.0194095,4.01575,0.00927779,0.259212,379.912,0.205948,104.93,5.820612939,1,4.893387755,1.5,65830,5698.5,17.99212598,17.99212598
54.0157,3.48666,1,63655,0.0194095,4.01575,0.0051914,0.259212,579.984,0.310456,109.99,4.215800055,1,2.844911079,1.63,89320,5771,17.99212598,17.99212598
39.3701,3.28084,1,62350,0.0330911,5.90551,0.00299199,0.492126,0,0,62.0898,3.284019573,1,4.8514,0.89,68150,6322,13.77952756,13.77952756
39.3701,3.28084,1,62350,0.0330911,2.95276,0.00598399,0.246063,134.88,0.140777,60.9208,6.694083441,1,5.109972,0.89,68150,5046,13.77952756,13.77952756
39.3701,3.28084,1,63510,0.0330911,1.9685,0.00897598,0.164042,134.88,0.153095,73.2623,8.349629168,1,9.290304,0.89,68150,4640,13.77952756,13.77952756
39.3701,3.27976,1,63365,0.0330911,2.55906,0.00848437,0.213185,134.88,0.131342,77.0614,6.784840416,1,8.90016,1.02,61625,5408.5,13.77952756,13.77952756
39.3701,3.27976,1,63365,0.0330911,2.55906,0.00848437,0.213185,134.88,0.125616,76.8366,6.80469075,1,8.780018,1.02,61625,5655,13.77952756,13.77952756
44.882,5.50699,0.394,62350,0.0151011,5.906,0.00536229,0.724663,337.2,0.300037,29.258,11.42726029,1,1.359119469,1.18,62350,11600,9.843,9.843
44.8819,5.50725,0.393701,62350,0.0150796,5.90551,0.00536165,0.724638,337.2,0.300066,27.6772,12.0784934,1,1.501719298,1.18,62350,11600,9.842519685,9.842519685
44.882,5.50699,0.394,62350,0.0151011,5.906,0.00536229,0.724663,224.8,0.200025,22.094,15.13256004,1,1.644311751,1.18,62350,11600,9.843,9.843
44.882,5.50699,0.394,62350,0.0151011,5.906,0.00536229,0.724663,224.8,0.200025,30.928,10.81022961,1,1.383628181,1.18,62350,11600,9.843,9.843
44.882,5.50699,0.394,62350,0.0151011,3.937,0.00804411,0.483067,224.8,0.200025,31.751,15.79636101,1,1.929504033,1.18,62350,11600,9.843,9.843
44.8819,5.50725,0.393701,62350,0.0150796,3.93701,0.00804248,0.483092,337.2,0.300066,28.8628,17.37352675,1,2.125578947,1.18,62350,11600,9.842519685,9.842519685
44.8819,5.50725,0.393701,62350,0.0150796,3.93701,0.00804248,0.483092,337.2,0.300066,29.4697,17.01573576,1,1.759729825,1.18,62350,11600,9.842519685,9.842519685
44.8819,5.50725,0.393701,62350,0.0150796,3.93701,0.00804248,0.483092,224.8,0.200044,24.798,20.22133349,1,2.053166667,1.18,62350,11600,9.842519685,9.842519685
44.8819,5.50725,0.393701,62350,0.0150796,1.9685,0.016085,0.241546,224.8,0.200044,22.7092,44.16270718,1,3.379982456,1.18,62350,11600,9.842519685,9.842519685
44.8819,5.50725,0.393701,62350,0.0150796,1.9685,0.016085,0.241546,337.2,0.300066,28.4253,35.28194074,1,2.955312281,1.18,62350,11600,9.842519685,9.842519685
44.8819,5.50725,0.393701,62350,0.0150796,1.9685,0.016085,0.241546,224.8,0.200044,29.5878,33.89571884,1,3.109049123,1.18,62350,11600,9.842519685,9.842519685
44.8819,5.50725,0.393701,62350,0.0150796,1.9685,0.016085,0.241546,337.2,0.300066,30.3024,33.09638015,1,2.123350877,1.18,62350,11600,9.842519685,9.842519685
44.8819,5.64356,0.787402,62350,0.0603186,5.90551,0.00536165,0.742574,224.8,0.200044,39.4058,8.483494245,1,4.268314035,1.18,62350,11600,9.842519685,9.842519685
44.8819,5.64356,0.787402,62350,0.0603186,5.90551,0.00536165,0.742574,337.2,0.300066,37.1194,9.006042056,1,3.415631579,1.18,62350,11600,9.842519685,9.842519685
44.8819,5.64356,0.787402,62350,0.0603186,5.90551,0.00536165,0.742574,337.2,0.300066,38.9053,8.59263076,1,3.742935088,1.18,62350,11600,9.842519685,9.842519685
44.8819,5.64356,0.787402,62350,0.0603186,5.90551,0.00536165,0.742574,224.8,0.200044,46.0315,7.262393741,1,3.449052632,1.18,62350,11600,9.842519685,9.842519685
44.8819,5.64356,0.787402,62350,0.0603186,3.93701,0.00804248,0.49505,224.8,0.200044,36.329,13.80298461,1,4.730861404,1.18,62350,11600,9.842519685,9.842519685
44.8819,5.64356,0.787402,62350,0.0603186,3.93701,0.00804248,0.49505,224.8,0.200044,43.8582,11.43340648,1,3.126205263,1.18,62350,11600,9.842519685,9.842519685
44.8819,5.64356,0.787402,62350,0.0603186,3.93701,0.00804248,0.49505,337.2,0.300066,39.342,12.74588552,1,3.552657895,1.18,62350,11600,9.842519685,9.842519685
44.8819,5.64356,0.787402,62350,0.0603186,3.93701,0.00804248,0.49505,337.2,0.300066,38.3332,13.08131406,1,4.274552632,1.18,62350,11600,9.842519685,9.842519685
44.8819,5.64356,0.787402,62350,0.0603186,1.9685,0.016085,0.247525,224.8,0.200044,38.559,26.00948546,1,5.241312281,1.18,62350,11600,9.842519685,9.842519685
44.8819,5.64356,0.787402,62350,0.0603186,1.9685,0.016085,0.247525,224.8,0.200044,38.9119,25.77360011,1,5.403070175,1.18,62350,11600,9.842519685,9.842519685
44.8819,5.64356,0.787402,62350,0.0603186,1.9685,0.016085,0.247525,337.2,0.300066,38.305,26.18195405,1,5.162215789,1.18,62350,11600,9.842519685,9.842519685
44.8819,5.64356,0.787402,62350,0.0603186,1.9685,0.016085,0.247525,337.2,0.300066,39.7587,25.22466152,1,5.25557193,1.18,62350,11600,9.842519685,9.842519685
91.9291,4.12216,0.751969,64960,0.0222493,4.33071,0.00270568,0.194192,138.252,0.0975638,82.8242,2.027360371,1,5.226199572,1.1,62060,3944,24.01574803,14.96062992
91.9291,4.12216,0.751969,64960,0.0222493,4.33071,0.00270568,0.194192,338.324,0.238754,89.9832,1.866065008,1,4.379460385,1.1,62060,3944,24.01574803,14.96062992
91.9291,4.10045,0.751969,64960,0.0222493,3.26772,0.00358584,0.145755,135.105,0.0922891,85.4124,2.605444062,1,6.886282655,0.98,62060,4074.5,24.01574803,14.96062992
91.9291,4.10045,0.751969,64960,0.0222493,3.26772,0.00358584,0.145755,340.347,0.232489,96.8668,2.297352967,1,5.546119914,0.98,62060,4074.5,24.01574803,14.96062992
20,2.2888,0.751969,73950,0.0355287,2.00787,0.0164155,0.229781,109.927,0.0997525,72.8635,16.66027881,1,7.0275,0.51,73950,11020,10,10
20,2.2888,0.751969,73950,0.0355287,2.00787,0.0164155,0.229781,220.079,0.199709,85.0524,14.27268631,1,5.854,0.51,73950,11020,10,10
20,2.27242,0.625984,73950,0.0246211,2.00787,0.0164155,0.228137,120.043,0.0962656,61.9245,19.60332704,1,7.2905,0.51,73950,12470,10,10
20,2.27242,0.625984,73950,0.0246211,2.00787,0.0164155,0.228137,240.086,0.192531,71.6836,16.9345042,1,6.784,0.51,73950,12470,10,10
17.7165,2.20913,0.393701,56985,0.0186168,1.77165,0.0080704,0.220913,804.559,0.599253,75.1394,22.03696489,1,0.720513333,0.44,205175,17110,8.858267717,8.858267717
17.7165,2.22332,0.393701,56985,0.0186168,1.77165,0.0127091,0.222332,804.559,0.599253,82.052,31.98185258,1,1.802835556,0.44,206480,17110,8.858267717,8.858267717
17.7165,2.22332,0.393701,56985,0.0186168,1.37795,0.0163403,0.172925,804.559,0.599253,91.887,36.71841658,1,2.704253333,0.44,206480,17110,8.858267717,8.858267717
17.7165,2.22332,0.393701,56985,0.0186168,1.77165,0.0127091,0.222332,469.607,0.349774,82.6702,31.74269529,1,2.726266667,0.44,206480,17110,8.858267717,8.858267717
17.7165,2.22332,0.393701,56985,0.0186168,1.37795,0.0163403,0.172925,469.607,0.349774,83.176,40.56392642,1,3.638973333,0.44,206480,17110,8.858267717,8.858267717
84.016,8.90236,0.625,59015,0.010142,9,0.000991664,0.953642,241.885,0.33957,14.7826,3.414199077,1,1.611483599,1,50895,5887,11,11
72.5197,6.87955,0.769291,65830,0.0257887,3.74016,0.0138436,0.354809,753.878,0.50011,33.1108,28.06909184,1,1.476840391,0.45,67135,10454.5,12.00787402,12.00787402
72.5197,6.82349,0.769291,65830,0.0257887,3.54331,0.0124288,0.333395,539.781,0.360079,33.5561,29.10884733,1,2.394522258,0.55,78590,10396.5,12.00787402,12.00787402
72.5197,6.82349,0.769291,65830,0.0257887,3.54331,0.0124288,0.333395,750.742,0.50011,33.227,29.3971587,1,1.737872964,0.55,78590,10411,12.00787402,12.00787402
72.5197,6.87955,0.769291,65830,0.0257887,3.93701,0.0224495,0.373483,751.787,0.50011,33.1882,45.41213993,1,2.258559175,0.45,67135,10425.5,12.00787402,12.00787402
72.5197,6.88007,0.769291,65830,0.0257887,3.54331,0.0250064,0.33616,957.873,0.450049,44.833,37.4457356,1,0.646720955,0.45,67135,14761,12.00787402,12.00787402
72.5197,6.87955,0.769291,65830,0.0257887,2.99213,0.0295388,0.283847,980.23,0.460101,44.1864,44.88003861,1,1.538892508,0.45,67135,14775.5,12.00787402,12.00787402
72.5197,6.82349,0.769291,65830,0.0257887,3.70079,0.0118999,0.348213,959.862,0.450099,38.6486,24.19785299,1,1.248074919,0.55,78590,14790,12.00787402,12.00787402
72.5197,6.87955,0.769291,65830,0.0257887,2.75591,0.0320707,0.261438,1004.49,0.470104,40.0078,53.81616696,1,0.98414658,0.45,67135,14819,12.00787402,12.00787402
64.7638,5.45207,0.767717,66055.6,0.0195035,5.98425,0.0040224,0.503778,400.594,0.427945,43.7561,7.597828874,1,3.009398176,1.14,82650,4930,13.77952756,13.77952756
64.7638,5.45207,0.767717,66055.6,0.0195035,2.99213,0.0080448,0.251889,400.594,0.427945,42.9625,15.47635077,1,4.042691793,1.14,82650,4930,13.77952756,13.77952756
64.7638,5.45207,0.767717,66055.6,0.0195035,2.99213,0.0080448,0.251889,186.809,0.199564,36.9323,18.00328493,1,7.051935562,1.14,82650,4930,13.77952756,13.77952756
64.7638,5.45153,0.767717,66062,0.0292553,5.98425,0.00532949,0.503728,432.29,0.461806,46.4719,9.478466525,1,3.07023465,1.14,82650,4930,13.77952756,13.77952756
64.7638,5.45207,0.767717,66055.6,0.0292553,2.99213,0.0107264,0.251889,432.29,0.461806,53.355,16.61581782,1,6.01895076,1.14,82650,4930,13.77952756,13.77952756
64.7638,5.54769,1.17717,69277.8,0.0229275,2.99213,0.0107264,0.256306,427.12,0.456283,49.7832,17.80795449,1,6.049677812,1.14,82650,4930,13.77952756,13.77952756
64.7638,5.39964,0.767717,66055.6,0.0292553,2.99213,0.00514465,0.249467,432.29,0.461806,48.4354,8.932827333,1,6.081022492,1.14,84100,4930,13.77952756,13.77952756
64.7638,5.39964,0.767717,66055.6,0.0292553,2.99213,0.00514465,0.249467,216.033,0.230783,44.6203,9.696596953,1,7.082971429,1.14,84100,4930,13.77952756,13.77952756
64.7638,5.3688,0.629921,62027.8,0.0328264,2.99213,0.00514465,0.248042,432.29,0.461806,49.3052,8.775242064,1,7.051935562,1.14,84100,4930,13.77952756,13.77952756
64.7638,5.42063,0.629921,62027.8,0.0328264,2.99213,0.0107264,0.250437,432.29,0.461806,53.4956,16.57214724,1,6.991099088,1.14,82650,4930,13.77952756,13.77952756
24.0157,4.191,0.625984,84977.9,0.0192731,3,0.00916465,0.523531,31.9216,0.0494939,15.7994,34.21482064,1,5.246557377,1.57,58984.64614,10097.37163,7.992125984,7.992125984
24.0157,4.18525,0.625984,84977.9,0.0192731,3,0.00916465,0.522813,31.9216,0.0494939,15.2994,35.33299589,1,5.204918033,1.57,58984.64614,10097.37163,7.992125984,7.992125984
24.0157,3.81847,0.625984,82978.4,0.0192731,3,0.00916465,0.476995,64.068,0.102065,21.4991,31.74964279,1,6.245901639,1.02,74480.61249,9827.44189,7.992125984,7.992125984
24.0157,3.77125,0.625984,83123.4,0.0192731,3.03937,0.00904594,0.47728,64.068,0.102065,21.1992,31.84359849,1,6.245901639,0.94,74625.61249,9827.44189,7.992125984,7.992125984
24.0157,3.72975,0.625984,82978.4,0.0192731,3,0.00916465,0.465913,127.911,0.21085,24.199,28.20731209,1,5.204918033,0.87,74480.61249,9497.527768,7.992125984,7.992125984
24.0157,3.56829,0.625984,83123.4,0.0192731,3.03937,0.00904594,0.451594,127.911,0.21085,23.2991,28.9736004,1,5.204918033,0.57,74625.61249,9497.527768,7.992125984,7.992125984
24.0157,3.77592,0.625984,82978.4,0.0192731,3,0.00916465,0.471681,0,0,13.2995,51.32439154,1,6.370819672,0.94,74480.61249,5498.568708,7.992125984,7.992125984
24.0157,3.86688,0.625984,83123.4,0.0192731,3.03937,0.00904594,0.489382,0,0,13.1058,51.50840186,1,6.377065574,1.09,74625.61249,5498.568708,7.992125984,7.992125984
24.0157,4.14261,0.625984,84977.9,0.0192731,3,0.00916465,0.517487,64.068,0.143328,16.298,33.16809653,1,4.180590164,1.51,58984.64614,6998.178355,7.992125984,7.992125984
24.0157,4.1624,0.625984,85122.9,0.0192731,3.03937,0.00904594,0.526783,64.068,0.143328,16.298,32.81894902,1,4.148527869,1.54,59129.64614,6998.178355,7.992125984,7.992125984
24.0157,3.70033,0.625984,82978.4,0.0192731,3,0.00916465,0.462238,127.911,0.362876,18.9956,35.934045,1,4.213068852,0.81,74480.61249,5518.563503,7.992125984,7.992125984
24.0157,3.70033,0.625984,83123.4,0.0192731,3.03937,0.00904594,0.468305,127.911,0.362876,18.9956,35.53764098,1,4.163934426,0.81,74625.61249,5518.563503,7.992125984,7.992125984
55.1181,3.99857,0.75,72065,0.0213767,1.9685,0.00633384,0.142806,101.16,0.112796,56.2,7.509037804,1,6.122851429,1.34,66627.5,3616.3,15.7480315,15.7480315
55.1181,3.99857,0.75,72065,0.0213767,1.9685,0.00633384,0.142806,151.74,0.158218,60.152,7.015692323,1,6.898095714,1.34,66627.5,3867.15,15.7480315,15.7480315
55.1181,3.99857,0.75,72065,0.0213767,1.9685,0.00633384,0.142806,202.32,0.215317,68.6314,6.148904504,1,5.840367143,1.34,66627.5,3788.85,15.7480315,15.7480315
55.1181,3.99857,0.75,72065,0.0213767,2.04724,0.00609023,0.148518,101.16,0.111059,55.7616,7.276993474,1,6.932385714,1.34,66627.5,3672.85,15.7480315,15.7480315
55.1181,3.99857,0.75,72065,0.0213767,2.04724,0.00609023,0.148518,151.74,0.155593,64.2119,6.319339551,1,6.852194286,1.34,66627.5,3932.4,15.7480315,15.7480315
55.1181,3.99857,0.75,72065,0.0213767,2.04724,0.00609023,0.148518,202.32,0.21017,69.6453,5.826334287,1,5.189764286,1.34,66627.5,3881.65,15.7480315,15.7480315
55.1181,3.99857,0.75,72065,0.0213767,2.12598,0.00586467,0.154231,101.16,0.106558,56.7485,6.885614605,1,6.727915714,1.34,66627.5,3828,15.7480315,15.7480315
55.1181,3.99857,0.75,72065,0.0213767,2.12598,0.00586467,0.154231,151.74,0.153443,63.4993,6.153584377,1,6.781074286,1.34,66627.5,3987.5,15.7480315,15.7480315
