Repository: LiamPledger/Drift-Capacity-of-RC-Columns

# Drift-Capacity-of-RC-Columns
This repository uses existing data for cyclic tests of RC columns to train a Gradient-Boosted Decision Tree (GBDT) machine learning algorithm to estimate drift capacity. 
A total of 498 RC column tests  from the ACI-369 database (326 rectangular columns, and 172 circular columns) are used to train the algorithm.
Please get in touch if you would like to share more tests not currently included in the repository.

## RC Column Calculator

### Usage

1. Clone or download this repository to your local machine.

2. Ensure you have Python and the required libraries (NumPy, LightGBM) installed.

3. Modify the `user_inputs.txt` file to specify the input parameters for your RC column. Ensure the file format is as follows:

units: 1
a: 1000.0
d: 200.0
s: 50.0
fc: 30.0
fyl: 500.0
fyt: 500.0
ρl: 0.02
ρt: 0.005
v: 0.2

- `units`: 0 for metric units (mm, MPa), 1 for imperial units (inches, psi).
- `a`: Shear span.
- `d`: Column section depth.
- `s`: Transverse reinforcement spacing.
- `fc`: Concrete compressive strength.
- `fyl`: Longitudinal reinforcement strength.
- `fyt`: Transverse reinforcement strength.
- `ρl`: Longitudinal reinforcement ratio.
- `ρt`: Transverse reinforcement ratio.
- `v`: Axial load ratio.

4. Run the Python script `Drift_capacity_calculator.py` to calculate the drift capacity:

The result will be displayed in the terminal.

Feel free to contribute or report issues.
Happy calculating!

File: NEES_Database__ACI_369_Circular_Columns.csv (part 1 of 5)
"ID","References","Authors","Col.Name","Data File","Section diameter D [in.]","d [in.]","Clear Cover cc [in.]","lc  [in.]","a [in.]","a/d","No.of bars","Angle [degrees]","Bar dia. [in.]","fy (longi. reinf.) [psi]","pL (longi. reinf.)","Trans. reinf. legs perp. to load","Trans. reinf. legs parl. to load","Trans. bar dia. [in.]","Spacing of trans. reinf. (s) [in.]","fy (trans. reinf.) [psi]","pt (trans. reinf. volumetric ratio)","pv (trans. reinf. ratio)","s/d","Seismic hoops or spirals","f'c [psi]","Axial load(P) [kips]","Axial load ratio","Spliced longi. bars","Splice length [in]","Splice height [in]","Test setup","Number of loading directions","Maximum lateral load (primary) (Vmax1) [kips]","Drift ratio at Vmax1 [%]","Drift ratio at 0.8Vmax1 [%]","Drift ratio at 0.25Vmax1 [%]","Drift ratio at axial failure (primary) [%]","Lateral load at axial failure (primary) [kips]","Vp1 (primary) [kips]","Vo1 (primary) [kips]","Vp1/Vo1","Maximum lateral load (secondary) (Vmax2) [kips]","Drift ratio at Vmax2 [%]","Drift ratio at 0.8Vmax2 [%]","Drift ratio at 0.25Vmax2 [%]","Drift ratio at axial failure (secondary) [%]","Lateral load at axial failure (secondary) [kips]","Vp2 (secondary) [kips]","Vo2 (secondary) [kips]","Vp2/Vo2",
"[]","""desc"":""Document or paper reference"",""truncate"":""truncate"",""width"":""200""","[]","""desc"":""Name of column as per reference""","""raw"":""SUBSTRING_INDEX(circular.DataFile, \""\/\"", -1)"",""hide"":""hide""","""desc"":""History of laterals loads and displacements at loading points"",""width"":""100"",""type"":""tool"",""name"":""inDEED"",""link_format"":""\/tools\/indeed\/invoke?params=file:{p}"",""param"":""circular.DataFile"",""link_label"":""circular.DataFile_label"",""dl"":""circular.DataFile""","""unit"":""in."",""desc"":""Column external diameter"",""fmt"":""%.2f""","""unit"":""in."",""desc"":""Effective depth = 0.8*diameter"",""fmt"":""%.2f""","""unit"":""in."",""desc"":""Clear cover to out of transverse reinf."",""fmt"":""%.2f""","""unit"":""in."",""desc"":""Clear length of column"",""fmt"":""%.2f""","""unit"":""in."",""desc"":""Shear span"",""fmt"":""%.2f""","""desc"":""Shear span to depth ratio (a\/d)"",""fmt"":""%.2f""","""desc"":""Number of longitudinal bars""","""unit"":""degrees"",""desc"":""Angle subtended by first bar from axis of primary load (degrees)""","""unit"":""in."",""desc"":""Bar diameter"",""fmt"":""%.2f""","""unit"":""psi"",""desc"":""Yield strength of longitudinal bars""","""desc"":""Longitudinal reinforcement ratio(=9(pi*10^2)\/4+11(pi*12^2)\/4+(13*14)(pi*15^2)\/4)"",""fmt"":""%.4f""","""desc"":""Transverse reinforcement legs perpendicular to primary load""","""desc"":""Transverse reinforcement legs parallel to primary load""","""unit"":""in."",""desc"":""Transverse bar diameter"",""fmt"":""%.2f""","""unit"":""in."",""desc"":""Spacing of transverse reinf (s)"",""fmt"":""%.2f""","""unit"":""psi"",""desc"":""Yield strength of transverse reinf.""","""desc"":""Transverse reinforcement volumetric ratio = (volume of transverse reinforcement spaced at s) \/ (area of core to out of ties * s)"",""fmt"":""%.4f""","""desc"":""Transverse reinforcement ratio = (area of transverse reinforcement in direction of primary load spaced at s) \/ (b * s)"",""fmt"":""%.4f""","""fmt"":""%.2f""","""desc"":""= 0 if unknown, 1 if transverse reinforcements are conforming to ACI 318-08 seismic hoop specifications, 2 otherwise (note that only hoop shape is considered, spacing is not considered in the evaluation)""","""unit"":""psi"",""desc"":""Reported concrete compressive strength at 28 days (f'c)"",""fmt"":""%.2f""","""unit"":""kips"",""desc"":""Positive in compression"",""fmt"":""%.2f""","""desc"":""= P\/(bh)"",""fmt"":""%.2f""","""desc"":""= 0 if bars are not spliced, 1 if longitudinal bars are spliced""","""unit"":""in"",""fmt"":""%.2f""","""unit"":""in"",""desc"":""height of start of splice measured from bottom of column"",""fmt"":""%.2f""","""desc"":""See Siva. Thesis table 3.1 for more info(available on the resource page under tag \""Docs and Attachments\"")""","""desc"":""= 1 if uni-directional lateral loading is applied, 2 if bi-directional loading is applied""","""unit"":""kips"",""fmt"":""%.2f""","""unit"":""%"",""desc"":""Drift ratio at Vmax1 = abs(lateral drift \/ lc *100)"",""fmt"":""%.2f""","""unit"":""%"",""desc"":""Drift ratio when lateral load capacity drops to 0.8Vmax1 = abs(lateral drift \/ lc *100); if such a point is not reached during testing a zero value is placed"",""fmt"":""%.2f""","""unit"":""%"",""desc"":""Drift ratio when lateral load capacity drops to 0.25Vmax1 = abs(lateral drift \/ lc *100); if such a point is not reached during testing a zero value is placed"",""fmt"":""%.2f""","""unit"":""%"",""desc"":""Drift ratio at axial failure in direction of primary load; if such a point is not reached during testing a zero value is placed"",""fmt"":""%.2f""","""unit"":""kips"",""desc"":""Lateral load at axial failure in direction of primary load"",""fmt"":""%.2f""","""unit"":""kips"",""desc"":""Plastic shear capcity Vp in primary load direction, see Siva. Thesis page 23 for more info (available on the resources page under tag \""Docs and Attachements)"",""fmt"":""%.2f""","""unit"":""kips"",""desc"":""Vo1=ACI 369R-11 shear capcity in primary load direction with k=1 (low deformations), with Vs fully effective for s\/d<0.75, Vs=0 for s\/d>1.0 and interpolated in between"",""fmt"":""%.2f""","""fmt"":""%.2f""","""unit"":""kips"",""fmt"":""%.2f""","""unit"":""%"",""desc"":""Drift ratio at Vmax2 = abs(lateral drift \/ lc *100)"",""fmt"":""%.2f""","""unit"":""%"",""desc"":""Drift ratio when lateral load capacity drops to 0.8Vmax2 = abs(lateral drift \/ lc *100); if such a point is not reached during testing a zero value is placed"",""fmt"":""%.2f""","""unit"":""%"",""desc"":""Drift ratio when lateral load capacity drops to 0.25Vmax2 = abs(lateral drift \/ lc *100); if such a point is not reached during testing a zero value is placed"",""fmt"":""%.2f""","""unit"":""%"",""desc"":""Drift ratio at axial failure in direction of secondary load; if such a point is not reached during testing a zero value is placed"",""fmt"":""%.2f""","""unit"":""kips"",""desc"":""Lateral load at axial failure in direction of secondary load"",""fmt"":""%.2f""","""unit"":""kips"",""desc"":""Plastic shear capcity Vp in secondary load direction, see Siva. Thesis page 23 for more info (available on the resources page under tag \""Docs and Attachements)"",""fmt"":""%.2f""","""unit"":""kips"",""desc"":""Vo2=ACI 369R-11 shear capcity in primary load direction with k=1 (low deformations), with Vs fully effective for s\/d<0.75, Vs=0 for s\/d>1.0 and interpolated in between"",""fmt"":""%.2f""","""fmt"":""%.2f"""
DATASTART
"1","Ang Beng Ghee; Priestley;M. J. N. a. P.;T. (1985). ""Seismic Shear Strength of Circular Reinforced Concrete Columns."" ACI Structural Journal 86(1): 45-59.","Ang_Beng_Ghee","UNIT4","/data/dibbs_experiments_files/sys_nees/aci369columndatabase/circular/1.csv","15.748000000000000","12.598400000000000","0.590000000000000","31.496000000000000","31.496000000000000","2.500000000000000","20","0","0.630000000000000","63220","0.032000000000000","2","2","0.393700787000000","6.496062992000000","45820","0.005100000000000","0.002379999000000","0.515626031000000","1","4437.000000000000000","0.000000000000000","0.000000000000000","0","0.000000000000000","0.000000000000000","1","1","65.005416000000000","1.672128344000000","2.540640081000000","0.000000000000000","0.000000000000000","0.000000000000000","71.788807450000000","46.546527290000000","1.542302114000000","0.000000000000000","0.000000000000000","0.000000000000000","0.000000000000000","0.000000000000000","0.000000000000000","0.000000000000000","0.000000000000000","0.000000000000000",
"2","Ang Beng Ghee; Priestley;M. J. N. a. P.;T. (1985). ""Seismic Shear Strength of Circular Reinforced Concrete Columns."" ACI Structural Journal 86(1): 45-59.","Ang_Beng_Ghee","UNIT6","/data/dibbs_experiments_files/sys_nees/aci369columndatabase/circular/2.csv","15.748000000000000","12.598400000000000","0.590000000000000","23.622000000000000","23.622000000000000","1.875000000000000","20","0","0.630000000000000","63220","0.032000000000000","2","2","0.236220472000000","2.362204724000000","47560","0.005100000000000","0.002356199000000","0.187500375000000","1","4364.500000000000000","0.000000000000000","0.000000000000000","0","0.000000000000000","0.000000000000000","1","1","88.042920000000000","1.698336730000000","1.698416730000000","0.000000000000000","0.000000000000000","0.000000000000000","97.027837240000000","55.174669140000000","1.758557663000000","0.000000000000000","0.000000000000000","0.000000000000000","0.000000000000000","0.000000000000000","0.000000000000000","0.000000000000000","0.000000000000000","0.000000000000000",
"3","Ang Beng Ghee; Priestley;M. J. N. a. P.;T. (1985). ""Seismic Shear Strength of Circular Reinforced Concrete Columns."" ACI Structural Journal 86(1): 45-59.","Ang_Beng_Ghee","UNIT7","/data/dibbs_experiments_files/sys_nees/aci369columndatabase/circular/3.csv","15.748000000000000","12.598400000000000","0.590000000000000","31.496000000000000","31.496000000000000","2.500000000000000","20","0","0.630000000000000","64960","0.032000000000000","2","2","0.236220472000000","3.149606299000000","53940","0.003800000000000","0.001767149000000","0.250000500000000","1","4277.500000000000000","0.000000000000000","0.000000000000000","0","0.000000000000000","0.000000000000000","1","1","63.092368000000000","1.504878010000000","3.965900432000000","0.000000000000000","0.000000000000000","0.000000000000000","74.038282170000000","43.370358420000000","1.707117139000000","0.000000000000000","0.000000000000000","0.000000000000000","0.000000000000000","0.000000000000000","0.000000000000000","0.000000000000000","0.000000000000000","0.000000000000000",
"4","Ang Beng Ghee; Priestley;M. J. N. a. P.;T. (1985). ""Seismic Shear Strength of Circular Reinforced Concrete Columns."" ACI Structural Journal 86(1): 45-59.","Ang_Beng_Ghee","UNIT16","/data/dibbs_experiments_files/sys_nees/aci369columndatabase/circular/4.csv","15.748000000000000","12.598400000000000","0.590000000000000","31.496000000000000","31.496000000000000","2.500000000000000","20","0","0.630000000000000","63220","0.032000000000000","2","2","0.236220472000000","2.362204724000000","47270","0.005100000000000","0.002356199000000","0.187500375000000","1","4843.000000000000000","94.416000000000000","0.100089941000000","0","0.000000000000000","0.000000000000000","1","1","83.679552000000000","1.536128072000000","1.545910592000000","3.864935230000000","0.000000000000000","0.000000000000000","84.714381680000000","60.354788650000000","1.403606633000000","0.000000000000000","0.000000000000000","0.000000000000000","0.000000000000000","0.000000000000000","0.000000000000000","0.000000000000000","0.000000000000000","0.000000000000000",
"5","Ang Beng Ghee; Priestley;M. J. N. a. P.;T. (1985). ""Seismic Shear Strength of Circular Reinforced Concrete Columns."" ACI Structural Journal 86(1): 45-59.","Ang_Beng_Ghee","UNIT18","/data/dibbs_experiments_files/sys_nees/aci369columndatabase/circular/5.csv","15.748000000000000","12.598400000000000","0.590000000000000","31.496000000000000","31.496000000000000","2.500000000000000","20","0","0.630000000000000","63220","0.032000000000000","2","2","0.236220472000000","2.362204724000000","47270","0.005100000000000","0.002356199000000","0.187500375000000","1","5075.000000000000000","98.912000000000000","0.100062706000000","0","0.000000000000000","0.000000000000000","1","1","113.485784000000000","1.769003538000000","1.924688849000000","0.000000000000000","0.000000000000000","0.000000000000000","86.111803640000000","61.505743460000000","1.400061178000000","0.000000000000000","0.000000000000000","0.000000000000000","0.000000000000000","0.000000000000000","0.000000000000000","0.000000000000000","0.000000000000000","0.000000000000000",
"6","Ang Beng Ghee; Priestley;M. J. N. a. P.;T. (1985). ""Seismic Shear Strength of Circular Reinforced Concrete Columns."" ACI Structural Journal 86(1): 45-59.","Ang_Beng_Ghee","UNIT19","/data/dibbs_experiments_files/sys_nees/aci369columndatabase/circular/6.csv","15.748000000000000","12.598400000000000","0.590000000000000","23.622000000000000","23.622000000000000","1.875000000000000","20","0","0.630000000000000","63220","0.032000000000000","2","2","0.236220472000000","3.149606299000000","47270","0.003800000000000","0.001767149000000","0.250000500000000","1","4988.000000000000000","97.114000000000000","0.099957343000000","0","0.000000000000000","0.000000000000000","1","1","98.338760000000000","1.460802922000000","1.717890102000000","0.000000000000000","0.000000000000000","0.000000000000000","114.105997700000000","68.528573350000000","1.665086432000000","0.000000000000000","0.000000000000000","0.000000000000000","0.000000000000000","0.000000000000000","0.000000000000000","0.000000000000000","0.000000000000000","0.000000000000000",
"7","Ang Beng Ghee; Priestley;M. J. N. a. P.;T. (1985). ""Seismic Shear Strength of Circular Reinforced Concrete Columns."" ACI Structural Journal 86(1): 45-59.","Ang_Beng_Ghee","UNIT20","/data/dibbs_experiments_files/sys_nees/aci369columndatabase/circular/7.csv","15.748000000000000","12.598400000000000","0.590000000000000","27.559000000000000","27.559000000000000","2.187500000000000","20","0","0.630000000000000","69890","0.032000000000000","2","2","0.236220472000000","3.149606299000000","47270","0.003800000000000","0.001767149000000","0.250000500000000","1","5321.500000000000000","181.414000000000000","0.175023369000000","0","0.000000000000000","0.000000000000000","1","1","109.396672000000000","1.787003574000000","1.942741028000000","4.435937443000000","0.000000000000000","0.000000000000000","112.126929800000000","71.714744500000000","1.563512923000000","0.000000000000000","0.000000000000000","0.000000000000000","0.000000000000000","0.000000000000000","0.000000000000000","0.000000000000000","0.000000000000000","0.000000000000000",
"8","Ang Beng Ghee; Priestley;M. J. N. a. P.;T. (1985). ""Seismic Shear Strength of Circular Reinforced Concrete Columns."" ACI Structural Journal 86(1): 45-59.","Ang_Beng_Ghee","UNIT21","/data/dibbs_experiments_files/sys_nees/aci369columndatabase/circular/8.csv","15.748000000000000","12.598400000000000","0.590000000000000","31.496000000000000","31.496000000000000","2.500000000000000","20","0","0.630000000000000","63220","0.032000000000000","2","2","0.236220472000000","3.149606299000000","47270","0.003800000000000","0.001767149000000","0.250000500000000","1","4814.000000000000000","0.000000000000000","0.000000000000000","0","0.000000000000000","0.000000000000000","1","1","60.799408000000000","1.329127658000000","3.515684531000000","0.000000000000000","0.000000000000000","0.000000000000000","73.953958320000000","42.520411080000000","1.739257840000000","0.000000000000000","0.000000000000000","0.000000000000000","0.000000000000000","0.000000000000000","0.000000000000000","0.000000000000000","0.000000000000000","0.000000000000000",
"9","Ang Beng Ghee; Priestley;M. J. N. a. P.;T. (1985). ""Seismic Shear Strength of Circular Reinforced Concrete Columns."" ACI Structural Journal 86(1): 45-59.","Ang_Beng_Ghee","UNIT22","/data/dibbs_experiments_files/sys_nees/aci369columndatabase/circular/9.csv","15.748000000000000","12.598400000000000","0.590000000000000","31.496000000000000","31.496000000000000","2.500000000000000","20","0","0.630000000000000","63220","0.032000000000000","2","2","0.393700787000000","8.661417323000000","44950","0.003900000000000","0.001784999000000","0.687501375000000","1","4480.500000000000000","0.000000000000000","0.000000000000000","0","0.000000000000000","0.000000000000000","1","1","64.029784000000000","1.513128026000000","1.636398273000000","0.000000000000000","0.000000000000000","0.000000000000000","71.908043620000000","40.951289660000000","1.755940881000000","0.000000000000000","0.000000000000000","0.000000000000000","0.000000000000000","0.000000000000000","0.000000000000000","0.000000000000000","0.000000000000000","0.000000000000000",
"10","Arakawa;T. H.;Ming-Xuan; Arai;Yasuyuki; and Mizoguchi;Mitsuo (1987). ""Ultimate Shear Strength of Spirally-Confined Concrete Columns."" Transactions of the Japan Concrete Insitute 9: 305-312.","Arakawa","UNIT1","/data/dibbs_experiments_files/sys_nees/aci369columndatabase/circular/10.csv","10.827000000000000","8.661600000000000","0.670000000000000","23.622000000000000","11.811000000000000","1.363604877000000","12","0","0.630000000000000","53070","0.038500000000000","2","2","0.236220472000000","3.937007874000000","53360","0.004700000000000","0.002056272000000","0.454535868000000","1","4176.000000000000000","0.000000000000000","0.000000000000000","0","0.000000000000000","0.000000000000000","3","1","39.645728000000000","0.984368635000000","2.007874016000000","0.000000000000000","0.000000000000000","0.000000000000000","62.769641850000000","31.232707050000000","2.009740678000000","0.000000000000000","0.000000000000000","0.000000000000000","0.000000000000000","0.000000000000000","0.000000000000000","0.000000000000000","0.000000000000000","0.000000000000000",
"11","Arakawa;T. H.;Ming-Xuan; Arai;Yasuyuki; and Mizoguchi;Mitsuo (1987). ""Ultimate Shear Strength of Spirally-Confined Concrete Columns."" Transactions of the Japan Concrete Insitute 9: 305-312.","Arakawa","UNIT2","/data/dibbs_experiments_files/sys_nees/aci369columndatabase/circular/11.csv","10.827000000000000","8.661600000000000","0.670000000000000","23.622000000000000","11.811000000000000","1.363604877000000","12","0","0.630000000000000","53070","0.038500000000000","2","2","0.236220472000000","1.968503937000000","53360","0.009400000000000","0.004112544000000","0.227267934000000","1","4248.500000000000000","0.000000000000000","0.000000000000000","0","0.000000000000000","0.000000000000000","3","1","45.818736000000000","1.282735899000000","2.643298620000000","0.000000000000000","0.000000000000000","0.000000000000000","62.950509470000000","41.703419200000000","1.509480774000000","0.000000000000000","0.000000000000000","0.000000000000000","0.000000000000000","0.000000000000000","0.000000000000000","0.000000000000000","0.000000000000000","0.000000000000000",
"12","Arakawa;T. H.;Ming-Xuan; Arai;Yasuyuki; and Mizoguchi;Mitsuo (1987). ""Ultimate Shear Strength of Spirally-Confined Concrete Columns."" Transactions of the Japan Concrete Insitute 9: 305-312.","Arakawa","UNIT4","/data/dibbs_experiments_files/sys_nees/aci369columndatabase/circular/12.csv","10.827000000000000","8.661600000000000","0.670000000000000","23.622000000000000","11.811000000000000","1.363604877000000","12","0","0.630000000000000","53070","0.038500000000000","2","2","0.236220472000000","3.937007874000000","53360","0.004700000000000","0.002056272000000","0.454535868000000","1","4321.000000000000000","48.332000000000000","0.121491067000000","0","0.000000000000000","0.000000000000000","3","1","44.011344000000000","0.643267953000000","1.569723139000000","0.000000000000000","0.000000000000000","0.000000000000000","71.152088020000000","42.815211160000000","1.661841343000000","0.000000000000000","0.000000000000000","0.000000000000000","0.000000000000000","0.000000000000000","0.000000000000000","0.000000000000000","0.000000000000000","0.000000000000000",
"13","Arakawa;T. H.;Ming-Xuan; Arai;Yasuyuki; and Mizoguchi;Mitsuo (1987). ""Ultimate Shear Strength of Spirally-Confined Concrete Columns."" Transactions of the Japan Concrete Insitute 9: 305-312.","Arakawa","UNIT6","/data/dibbs_experiments_files/sys_nees/aci369columndatabase/circular/13.csv","10.827000000000000","8.661600000000000","0.670000000000000","23.622000000000000","11.811000000000000","1.363604877000000","12","0","0.630000000000000","53070","0.038500000000000","2","2","0.236220472000000","1.968503937000000","53360","0.009400000000000","0.004112544000000","0.227267934000000","1","4147.000000000000000","48.332000000000000","0.126588594000000","0","0.000000000000000","0.000000000000000","3","1","50.647440000000000","0.985535304000000","1.990517314000000","0.000000000000000","0.000000000000000","0.000000000000000","70.339163230000000","52.631636470000000","1.336442641000000","0.000000000000000","0.000000000000000","0.000000000000000","0.000000000000000","0.000000000000000","0.000000000000000","0.000000000000000","0.000000000000000","0.000000000000000",
"14","Arakawa;T. H.;Ming-Xuan; Arai;Yasuyuki; and Mizoguchi;Mitsuo (1987). ""Ultimate Shear Strength of Spirally-Confined Concrete Columns."" Transactions of the Japan Concrete Insitute 9: 305-312.","Arakawa","UNIT8","/data/dibbs_experiments_files/sys_nees/aci369columndatabase/circular/14.csv","10.827000000000000","8.661600000000000","0.670000000000000","23.622000000000000","11.811000000000000","1.363604877000000","12","0","0.630000000000000","53070","0.038500000000000","2","2","0.236220472000000","1.377952756000000","53360","0.013400000000000","0.005875062000000","0.159087554000000","1","4553.000000000000000","48.332000000000000","0.115300439000000","0","0.000000000000000","0.000000000000000","3","1","48.532072000000000","0.991101982000000","2.302937939000000","0.000000000000000","0.000000000000000","0.000000000000000","72.208268780000000","62.539456470000000","1.154603395000000","0.000000000000000","0.000000000000000","0.000000000000000","0.000000000000000","0.000000000000000","0.000000000000000","0.000000000000000","0.000000000000000","0.000000000000000",
"15","Arakawa;T. H.;Ming-Xuan; Arai;Yasuyuki; and Mizoguchi;Mitsuo (1987). ""Ultimate Shear Strength of Spirally-Confined Concrete Columns."" Transactions of the Japan Concrete Insitute 9: 305-312.","Arakawa","UNIT9","/data/dibbs_experiments_files/sys_nees/aci369columndatabase/circular/15.csv","10.827000000000000","8.661600000000000","0.670000000000000","23.622000000000000","11.811000000000000","1.363604877000000","16","0","0.630000000000000","53070","0.051300000000000","2","2","0.236220472000000","1.968503937000000","53360","0.009400000000000","0.004112544000000","0.227267934000000","1","4422.500000000000000","48.332000000000000","0.118702747000000","0","0.000000000000000","0.000000000000000","3","1","51.261144000000000","0.955168577000000","2.027347388000000","0.000000000000000","0.000000000000000","0.000000000000000","86.895796690000000","53.376091270000000","1.627991009000000","0.000000000000000","0.000000000000000","0.000000000000000","0.000000000000000","0.000000000000000","0.000000000000000","0.000000000000000","0.000000000000000","0.000000000000000",
"16","Arakawa;T. H.;Ming-Xuan; Arai;Yasuyuki; and Mizoguchi;Mitsuo (1987). ""Ultimate Shear Strength of Spirally-Confined Concrete Columns."" Transactions of the Japan Concrete Insitute 9: 305-312.","Arakawa","UNIT12","/data/dibbs_experiments_files/sys_nees/aci369columndatabase/circular/16.csv","10.827000000000000","8.661600000000000","0.670000000000000","23.622000000000000","11.811000000000000","1.363604877000000","12","0","0.630000000000000","53070","0.038500000000000","2","2","0.236220472000000","3.937007874000000","53360","0.004700000000000","0.002056272000000","0.454535868000000","1","4031.000000000000000","96.664000000000000","0.260462863000000","0","0.000000000000000","0.000000000000000","3","1","43.150360000000000","0.623767914000000","1.135805605000000","0.000000000000000","0.000000000000000","0.000000000000000","74.273972420000000","50.167940440000000","1.480506709000000","0.000000000000000","0.000000000000000","0.000000000000000","0.000000000000000","0.000000000000000","0.000000000000000","0.000000000000000","0.000000000000000","0.000000000000000",
"17","Arakawa;T. H.;Ming-Xuan; Arai;Yasuyuki; and Mizoguchi;Mitsuo (1987). ""Ultimate Shear Strength of Spirally-Confined Concrete Columns."" Transactions of the Japan Concrete Insitute 9: 305-312.","Arakawa","UNIT13","/data/dibbs_experiments_files/sys_nees/aci369columndatabase/circular/17.csv","10.827000000000000","8.661600000000000","0.670000000000000","23.622000000000000","11.811000000000000","1.363604877000000","12","0","0.630000000000000","53070","0.038500000000000","2","2","0.236220472000000","1.968503937000000","53360","0.009400000000000","0.004112544000000","0.227267934000000","1","4422.500000000000000","96.664000000000000","0.237405494000000","0","0.000000000000000","0.000000000000000","3","1","53.596816000000000","0.949568566000000","1.647193294000000","0.000000000000000","0.000000000000000","0.000000000000000","77.424232750000000","61.649417800000000","1.255879382000000","0.000000000000000","0.000000000000000","0.000000000000000","0.000000000000000","0.000000000000000","0.000000000000000","0.000000000000000","0.000000000000000","0.000000000000000",
"18","Arakawa;T. H.;Ming-Xuan; Arai;Yasuyuki; and Mizoguchi;Mitsuo (1987). ""Ultimate Shear Strength of Spirally-Confined Concrete Columns."" Transactions of the Japan Concrete Insitute 9: 305-312.","Arakawa","UNIT14","/data/dibbs_experiments_files/sys_nees/aci369columndatabase/circular/18.csv","10.827000000000000","8.661600000000000","0.670000000000000","23.622000000000000","11.811000000000000","1.363604877000000","12","0","0.630000000000000","53070","0.038500000000000","2","2","0.236220472000000","1.377952756000000","53360","0.013400000000000","0.005875062000000","0.159087554000000","1","4538.500000000000000","96.664000000000000","0.231337622000000","0","0.000000000000000","0.000000000000000","3","1","62.739432000000000","1.280502561000000","2.013800694000000","0.000000000000000","0.000000000000000","0.000000000000000","78.324572780000000","70.809956580000000","1.106123723000000","0.000000000000000","0.000000000000000","0.000000000000000","0.000000000000000","0.000000000000000","0.000000000000000","0.000000000000000","0.000000000000000","0.000000000000000",
"19","Arakawa;T. H.;Ming-Xuan; Arai;Yasuyuki; and Mizoguchi;Mitsuo (1987). ""Ultimate Shear Strength of Spirally-Confined Concrete Columns."" Transactions of the Japan Concrete Insitute 9: 305-312.","Arakawa","UNIT17","/data/dibbs_experiments_files/sys_nees/aci369columndatabase/circular/19.csv","10.827000000000000","8.661600000000000","0.670000000000000","23.622000000000000","11.811000000000000","1.363604877000000","12","0","0.630000000000000","52635","0.038500000000000","2","2","0.236220472000000","2.952755906000000","55245","0.006300000000000","0.002741696000000","0.340901901000000","1","4538.500000000000000","48.332000000000000","0.115668811000000","0","0.000000000000000","0.000000000000000","3","1","55.431184000000000","0.971801944000000","1.972737279000000","0.000000000000000","0.000000000000000","0.000000000000000","71.839587000000000","47.306669320000000","1.518593214000000","0.000000000000000","0.000000000000000","0.000000000000000","0.000000000000000","0.000000000000000","0.000000000000000","0.000000000000000","0.000000000000000","0.000000000000000",
"20","Arakawa;T. H.;Ming-Xuan; Arai;Yasuyuki; and Mizoguchi;Mitsuo (1987). ""Ultimate Shear Strength of Spirally-Confined Concrete Columns."" Transactions of the Japan Concrete Insitute 9: 305-312.","Arakawa","UNIT19","/data/dibbs_experiments_files/sys_nees/aci369columndatabase/circular/20.csv","10.827000000000000","8.661600000000000","0.670000000000000","35.433000000000000","17.716500000000000","2.045407315000000","12","0","0.630000000000000","52635","0.038500000000000","2","2","0.236220472000000","2.953000000000000","55245","0.006300000000000","0.002741469000000","0.340930082000000","1","4524.000000000000000","48.332000000000000","0.116039545000000","0","0.000000000000000","0.000000000000000","3","1","41.920704000000000","1.100735535000000","2.409053707000000","0.000000000000000","0.000000000000000","0.000000000000000","47.849709250000000","36.246040740000000","1.320136166000000","0.000000000000000","0.000000000000000","0.000000000000000","0.000000000000000","0.000000000000000","0.000000000000000","0.000000000000000","0.000000000000000","0.000000000000000",
"21","Arakawa;T. H.;Ming-Xuan; Arai;Yasuyuki; and Mizoguchi;Mitsuo (1987). ""Ultimate Shear Strength of Spirally-Confined Concrete Columns."" Transactions of the Japan Concrete Insitute 9: 305-312.","Arakawa","UNIT22","/data/dibbs_experiments_files/sys_nees/aci369columndatabase/circular/21.csv","10.827000000000000","8.661600000000000","0.670000000000000","35.433000000000000","17.716500000000000","2.045407315000000","12","0","0.630000000000000","52635","0.038500000000000","2","2","0.236220472000000","2.953000000000000","55245","0.006300000000000","0.002741469000000","0.340930082000000","1","2972.500000000000000","48.332000000000000","0.176606526000000","0","0.000000000000000","0.000000000000000","3","1","38.474520000000000","1.281535896000000","2.118646460000000","0.000000000000000","0.000000000000000","0.000000000000000","42.671449070000000","33.214492200000000","1.284723813000000","0.000000000000000","0.000000000000000","0.000000000000000","0.000000000000000","0.000000000000000","0.000000000000000","0.000000000000000","0.000000000000000","0.000000000000000",
"22","Arakawa;T. H.;Ming-Xuan; Arai;Yasuyuki; and Mizoguchi;Mitsuo (1987). ""Ultimate Shear Strength of Spirally-Confined Concrete Columns."" Transactions of the Japan Concrete Insitute 9: 305-312.","Arakawa","UNIT24","/data/dibbs_experiments_files/sys_nees/aci369columndatabase/circular/22.csv","10.827000000000000","8.661600000000000","0.670000000000000","23.622000000000000","11.811000000000000","1.363604877000000","12","0","0.630000000000000","52635","0.038500000000000","2","2","0.236220472000000","2.953000000000000","55245","0.006300000000000","0.002741469000000","0.340930082000000","1","4509.500000000000000","96.664000000000000","0.232825324000000","0","0.000000000000000","0.000000000000000","3","1","52.614440000000000","0.959301919000000","1.686140039000000","0.000000000000000","0.000000000000000","0.000000000000000","77.837757520000000","55.529200180000000","1.401744619000000","0.000000000000000","0.000000000000000","0.000000000000000","0.000000000000000","0.000000000000000","0.000000000000000","0.000000000000000","0.000000000000000","0.000000000000000",
"23","Arakawa;T. H.;Ming-Xuan; Arai;Yasuyuki; and Mizoguchi;Mitsuo (1987). ""Ultimate Shear Strength of Spirally-Confined Concrete Columns."" Transactions of the Japan Concrete Insitute 9: 305-312.","Arakawa","UNIT25","/data/dibbs_experiments_files/sys_nees/aci369columndatabase/circular/23.csv","10.827000000000000","8.661600000000000","0.670000000000000","35.433000000000000","17.716500000000000","2.045407315000000","12","0","0.630000000000000","52635","0.038500000000000","2","2","0.236220472000000","2.953000000000000","55245","0.006300000000000","0.002741469000000","0.340930082000000","1","4306.500000000000000","96.664000000000000","0.243800255000000","0","0.000000000000000","0.000000000000000","3","1","45.238752000000000","1.134513380000000","1.999548444000000","0.000000000000000","0.000000000000000","0.000000000000000","50.830791410000000","41.352276510000000","1.229213860000000","0.000000000000000","0.000000000000000","0.000000000000000","0.000000000000000","0.000000000000000","0.000000000000000","0.000000000000000","0.000000000000000","0.000000000000000",
"24","Arakawa;T. H.;Ming-Xuan; Arai;Yasuyuki; and Mizoguchi;Mitsuo (1987). ""Ultimate Shear Strength of Spirally-Confined Concrete Columns."" Transactions of the Japan Concrete Insitute 9: 305-312.","Arakawa","UNIT27","/data/dibbs_experiments_files/sys_nees/aci369columndatabase/circular/24.csv","10.827000000000000","8.661600000000000","0.670000000000000","35.433000000000000","17.716500000000000","2.045407315000000","12","0","0.630000000000000","52635","0.038500000000000","2","2","0.236220472000000","2.953000000000000","55245","0.006300000000000","0.002741469000000","0.340930082000000","1","2740.500000000000000","96.664000000000000","0.383114687000000","0","0.000000000000000","0.000000000000000","3","1","39.582784000000000","1.111091111000000","1.786188017000000","0.000000000000000","0.000000000000000","0.000000000000000","41.469625160000000","37.773132010000000","1.097860383000000","0.000000000000000","0.000000000000000","0.000000000000000","0.000000000000000","0.000000000000000","0.000000000000000","0.000000000000000","0.000000000000000","0.000000000000000",
"25","Arakawa;T. H.;Ming-Xuan; Arai;Yasuyuki; and Mizoguchi;Mitsuo (1987). ""Ultimate Shear Strength of Spirally-Confined Concrete Columns."" Transactions of the Japan Concrete Insitute 9: 305-312.","Arakawa","UNIT28","/data/dibbs_experiments_files/sys_nees/aci369columndatabase/circular/25.csv","10.827000000000000","8.661600000000000","0.670000000000000","35.433000000000000","17.716500000000000","2.045407315000000","12","0","0.630000000000000","52635","0.038500000000000","2","2","0.236220472000000","2.953000000000000","55245","0.006300000000000","0.002741469000000","0.340930082000000","1","5988.500000000000000","96.664000000000000","0.175323670000000","0","0.000000000000000","0.000000000000000","3","1","51.877096000000000","1.111113333000000","1.786188017000000","0.000000000000000","0.000000000000000","0.000000000000000","56.686128770000000","44.396937770000000","1.276802672000000","0.000000000000000","0.000000000000000","0.000000000000000","0.000000000000000","0.000000000000000","0.000000000000000","0.000000000000000","0.000000000000000","0.000000000000000",
"26","McDaniel;C. (1997). Scale Effects on the Shear Strength of Circular Reinforced Concrete Columns. San Diego;University of California.","McDaniel","UNITS-1","/data/dibbs_experiments_files/sys_nees/aci369columndatabase/circular/26.csv","24.000000000000000","19.200000000000000","0.640000000000000","48.000000000000000","48.000000000000000","2.500000000000000","20","0","0.626000000000000","65830","0.013600000000000","2","2","0.192913386000000","4.000000000000000","29000","0.001300000000000","0.000608938000000","0.208333333000000","1","4321.000000000000000","4.226000000000000","0.002161886000000","0","0.000000000000000","0.000000000000000","1","1","91.151229600000000","1.935826772000000","2.389375000000000","0.000000000000000","0.000000000000000","0.000000000000000","87.476512180000000","65.905574440000000","1.327300656000000","0.000000000000000","0.000000000000000","0.000000000000000","0.000000000000000","0.000000000000000","0.000000000000000","0.000000000000000","0.000000000000000","0.000000000000000",
"27","McDaniel;C. (1997). Scale Effects on the Shear Strength of Circular Reinforced Concrete Columns. San Diego;University of California.","McDaniel","UNITS1-2","/data/dibbs_experiments_files/sys_nees/aci369columndatabase/circular/27.csv","24.000000000000000","19.200000000000000","0.640000000000000","48.000000000000000","48.000000000000000","2.500000000000000","20","0","0.626000000000000","65830","0.013600000000000","2","2","0.192913386000000","4.000000000000000","29000","0.001300000000000","0.000608938000000","0.208333333000000","1","3886.000000000000000","4.226000000000000","0.002403889000000","0","0.000000000000000","0.000000000000000","1","1","74.701040000000000","0.741879921000000","0.899791667000000","0.000000000000000","0.000000000000000","0.000000000000000","86.319342740000000","62.955182880000000","1.371123691000000","0.000000000000000","0.000000000000000","0.000000000000000","0.000000000000000","0.000000000000000","0.000000000000000","0.000000000000000","0.000000000000000","0.000000000000000",
"28","McDaniel;C. (1997). Scale Effects on the Shear Strength of Circular Reinforced Concrete Columns. San Diego;University of California.","McDaniel","UNITS2","/data/dibbs_experiments_files/sys_nees/aci369columndatabase/circular/28.csv","24.000000000000000","19.200000000000000","0.640000000000000","48.000000000000000","48.000000000000000","2.500000000000000","20","0","0.626000000000000","63452","0.013600000000000","2","2","0.192913386000000","4.000000000000000","29000","0.001300000000000","0.000608938000000","0.208333333000000","1","4524.000000000000000","4.226000000000000","0.002064879000000","0","0.000000000000000","0.000000000000000","1","1","74.701040000000000","0.709153543000000","0.880625000000000","0.000000000000000","0.000000000000000","0.000000000000000","85.342222200000000","67.231451930000000","1.269379431000000","0.000000000000000","0.000000000000000","0.000000000000000","0.000000000000000","0.000000000000000","0.000000000000000","0.000000000000000","0.000000000000000","0.000000000000000",
"29","Elsanadedy;H. M. (2002). Seismic Performance and Analysis of Ductile Composite-Jacketed Reinforced Concrete Bridge Columns. Department of Civil Engineering. Irvine;University of California. Doctor of Philosophy: 628.","Hussein","UnitCS-A1","/data/dibbs_experiments_files/sys_nees/aci369columndatabase/circular/29.csv","24.000000000000000","19.200000000000000","0.750000000000000","96.000000000000000","48.000000000000000","2.500000000000000","20","0","0.750000000000000","43410","0.019600000000000","2","2","0.250000000000000","5.000000000000000","30508","0.001800000000000","0.000818123000000","0.260416667000000","1","5340.350000000000000","145.000000000000000","0.060018608000000","0","0.000000000000000","0.000000000000000","3","1","102.100000000000000","0.361875000000000","0.529166667000000","0.000000000000000","0.000000000000000","0.000000000000000","110.593345000000000","95.012967620000000","1.163981589000000","0.000000000000000","0.000000000000000","0.000000000000000","0.000000000000000","0.000000000000000","0.000000000000000","0.000000000000000","0.000000000000000","0.000000000000000",
"30","Xiao;Y. W.;H.; Martin;G.R. (1999). ""Prefabricated Composite Jacketing of RC Columns For Enhanced Shear Strength."" Journal of Structural Engineering (ASCE) 125(3): 255-264.","Xiao","UnitCS-A","/data/dibbs_experiments_files/sys_nees/aci369columndatabase/circular/30.csv","24.016000000000000","19.212800000000000","0.980000000000000","72.047000000000000","36.023500000000000","1.874973976000000","20","0","0.752000000000000","43935","0.019600000000000","2","2","0.251968504000000","5.905511811000000","43935","0.001500000000000","0.000703160000000","0.307373824000000","2","5205.500000000000000","146.954000000000000","0.062320041000000","0","0.000000000000000","0.000000000000000","3","1","192.069120000000000","6.256851799000000","6.781822977000000","0.000000000000000","0.000000000000000","0.000000000000000","147.821575300000000","124.920003500000000","1.183329900000000","0.000000000000000","0.000000000000000","0.000000000000000","0.000000000000000","0.000000000000000","0.000000000000000","0.000000000000000","0.000000000000000","0.000000000000000",
"31","Yalcin;C. (1997). Seismic Evaluation and Retrofit of Existing Reinforced Concrete Bridge Columns. Department of Civil Engineering. Ottawa;Ontario (Canada);University of Ottawa. Doctor of Philosophy: 398.","Yalcin","SpecimenBR-C1","/data/dibbs_experiments_files/sys_nees/aci369columndatabase/circular/31.csv","24.016000000000000","19.212800000000000","2.170000000000000","58.464000000000000","58.464000000000000","3.042971352000000","12","0","0.984000000000000","64525","0.020200000000000","2","2","0.393700787000000","11.811023620000000","61625","0.002090000000000","0.000858350000000","0.614747649000000","2","6525.000000000000000","404.460000000000000","0.136837090000000","0","0.000000000000000","0.000000000000000","1","1","126.450000000000000","1.481495848000000","1.746715928000000","0.000000000000000","0.000000000000000","0.000000000000000","142.170211100000000","121.716147400000000","1.168047249000000","0.000000000000000","0.000000000000000","0.000000000000000","0.000000000000000","0.000000000000000","0.000000000000000","0.000000000000000","0.000000000000000","0.000000000000000",
