Repository: LiamPledger/Drift-Capacity-of-RC-Columns

# Drift-Capacity-of-RC-Columns
This repository uses existing data for cyclic tests of RC columns to train a Gradient-Boosted Decision Tree (GBDT) machine learning algorithm to estimate drift capacity. 
A total of 498 RC column tests  from the ACI-369 database (326 rectangular columns, and 172 circular columns) are used to train the algorithm.
Please get in touch if you would like to share more tests not currently included in the repository.

## RC Column Calculator

### Usage

1. Clone or download this repository to your local machine.

2. Ensure you have Python and the required libraries (NumPy, LightGBM) installed.

3.

File: NEES_Database__ACI_369_Rectangular_Columns.csv (part 1 of 5)
ID,Drift ratio at 0.8Vmax1 [%],References,First Author,Col.Name,Data File,Section depth (h) [in.],Section width (b) [in.],d1 [in.],d2 [in.],Clear Cover cc [in.],lc [in.],a [in.],a/d1,Longi. bars along first face (perp.),Bar dia. [in.],Longi. bars along second face (perp.),Bar dia. [in.],Longi. bars in middle layers(perp.),Longi. bars in middle layers (parl.),Bar dia. [in.],fy (longi. reinf.) [psi],pL (longi. reinf.),Trans. reinf. legs perp. to load,Trans. reinf. legs parl. to load,Trans. bar dia. [in.],Spacing of trans. reinf. (s) [in.],fy (trans. reinf.) [psi],pt (trans. reinf. volumetric ratio),pv (trans. reinf. ratio),s/d1 (primary),s/d2 (secondary),Seismic hoops,f'c [psi],Axial load(P) [kips],Axial load ratio,Spliced longi. bars,Splice length [in.],Splice height [in.],Test configuration,Number of loading directions,Maximum lateral load (primary) (Vmax1) [kips],Drift ratio at Vmax1 [%],Drift ratio at 0.8Vmax1 [%],Drift ratio at 0.25Vmax [%],Drift ratio at axial failure (primary) [%],Lateral load at axial failure (primary) [kips],Vp1 (primary) [kips],Vo1 (primary) [kips],Vp1/Vo1,Maximum lateral load (secondary) (Vmax2) [kips],Drift ratio at Vmax2 [%],Drift ratio at 0.8Vmax2 [%],Drift ratio at 0.25Vmax2 [%],Drift ratio at axial failure (secondary) [%],Lateral load at axial failure (secondary) [kips],Vp2 (secondary) [kips],Vo2 (secondary) [kips],Vp2/Vo2,
[],"""unit"":""%"",""desc"":""Drift ratio at Vmax1 = abs(lateral drift \/ lc *100)"",""fmt"":""%.2f""","""desc"":""Document or paper reference"",""truncate"":""truncate"",""width"":""200""",[],"""desc"":""Name of column as per reference""","""raw"":""SUBSTRING_INDEX(rectangular.DataFile, \""\/\"", -1)"",""hide"":""hide""","""desc"":""History of laterals loads and displacements at loading points"",""width"":""100"",""type"":""tool"",""name"":""inDEED"",""link_format"":""\/tools\/indeed\/invoke?params=file:{p}"",""param"":""rectangular.DataFile"",""link_label"":""rectangular.DataFile_label"",""dl"":""rectangular.DataFile""","""unit"":""in."",""desc"":""dimension in direction of primary load"",""fmt"":""%.2f""","""unit"":""in."",""desc"":""dimension in direction perpendicular to primary load"",""fmt"":""%.2f""","""unit"":""in."",""desc"":""Effective depth in primary direction (dimension from compression face to centroid of outermost layer of tension steel)"",""fmt"":""%.2f""","""unit"":""in."",""desc"":""Effective depth in secondary direction (dimension from compression face to centroid of outermost layer of tension steel)"",""fmt"":""%.2f""","""unit"":""in."",""desc"":""Clear cover to out of transverse reinf."",""fmt"":""%.2f""","""unit"":""in."",""desc"":""Clear length of column"",""fmt"":""%.2f""","""unit"":""in."",""desc"":""Shear span"",""fmt"":""%.2f""","""desc"":""Shear span to depth ratio"",""fmt"":""%.2f""","""desc"":""Longitudinal bars along first face perpendicular to primary load""","""unit"":""in."",""fmt"":""%.2f""","""desc"":""Longitudinal bars along second face perpendicular to primary load""","""unit"":""in."",""desc"":""Bar diameter of bars along faces perpendicular to primary load"",""fmt"":""%.2f""","""desc"":""Number of middle layers perpendicular to primary load (usually 0 or 2 unless double layers are used per face )""","""desc"":""Number of middle layers parallel to primary load (Not including bars along faces perpendicular to primary load)""","""unit"":""in."",""desc"":""Bar diameter for middle layer bars"",""fmt"":""%.2f""","""unit"":""psi"",""desc"":""Yield strength of longitudinal bars"",""fmt"":""%.2f""","""desc"":""Longitudinal reinforcement ratio=Area of longitudinal reinforcement\/(b*h)"",""fmt"":""%.4f""","""desc"":""Transverse reinforcement legs perpendicular to primary load"",""fmt"":""%.3f""","""desc"":""Transverse reinforcement legs parallel to primary load"",""fmt"":""%.3f""","""unit"":""in."",""fmt"":""%.2f""","""unit"":""in."",""fmt"":""%.2f""","""unit"":""psi"",""fmt"":""%.2f""","""desc"":""Transverse reinforcement volumetric ratio = (volume of transverse reinforcement spaced at s) \/ (area of core to out of ties * s)"",""fmt"":""%.4f""","""desc"":""Transverse reinforcement ratio = (area of transverse reinforcement in direction of primary load spaced at s) \/ (b * s)"",""fmt"":""%.4f""","""fmt"":""%.2f""","""fmt"":""%.2f""","""desc"":""= 0 if unknown, 1 if transverse reinforcements are conforming to ACI 318-08 seismic hoop specifications, 2 otherwise (note that only hoop shape is considered, spacing is not considered in the evaluation)""","""unit"":""psi"",""desc"":""Reported concrete compressive strength at 28 days (f'c)"",""fmt"":""%.2f""","""unit"":""kips"",""desc"":""Positive in compression"",""fmt"":""%.2f""","""desc"":""=P\/(bh)"",""fmt"":""%.2f""","""desc"":""= 0 if bars are not spliced, 1 if longitudinal bars are spliced""","""unit"":""in."",""fmt"":""%.2f""","""unit"":""in."",""desc"":""height of start of splice measured from bottom of column"",""fmt"":""%.2f""","""desc"":""See Siva. Thesis table 3.1 for more info(available on the resource page under tag \""Docs and Attachments\"")""","""desc"":""= 1 if uni-directional lateral loading is applied, 2 if bi-directional loading is applied""","""unit"":""kips"",""fmt"":""%.2f""","""unit"":""%"",""desc"":""Drift ratio at Vmax1 = abs(lateral drift \/ lc *100)"",""fmt"":""%.2f""","""unit"":""%"",""desc"":""Drift ratio when lateral load capacity drops to 0.8Vmax1 = abs(lateral drift \/ lc *100); if such a point is not reached during testing a zero value is placed"",""fmt"":""%.2f""","""unit"":""%"",""desc"":""Drift ratio when lateral load capacity drops to 0.25Vmax1 = abs(lateral drift \/ lc *100); if such a point is not reached during testing a zero value is placed"",""fmt"":""%.2f""","""unit"":""%"",""desc"":""Drift ratio at axial failure in direction of primary load; if such a point is not reached during testing a zero value is placed"",""fmt"":""%.2f""","""unit"":""kips"",""desc"":""Lateral load at axial failure in direction of primary load"",""fmt"":""%.2f""","""unit"":""kips"",""desc"":""Plastic shear capcity Vp in primary load direction, see Siva. Thesis page 23 for more info (available on the resources page under tag \""Docs and Attachements)"",""fmt"":""%.2f""","""unit"":""kips"",""desc"":""Vo1=ACI 369R-11 shear capcity in primary load direction with k=1 (low deformations), with Vs fully effective for s\/d<0.75, Vs=0 for s\/d>1.0 and interpolated in between"",""fmt"":""%.2f""","""fmt"":""%.2f""","""unit"":""kips"",""fmt"":""%.2f""","""unit"":""%"",""desc"":""Drift ratio at Vmax2 = abs(lateral drift \/ lc *100)"",""fmt"":""%.2f""","""unit"":""%"",""desc"":""Drift ratio when lateral load capacity drops to 0.8Vmax2 = abs(lateral drift \/ lc *100); if such a point is not reached during testing a zero value is placed"",""fmt"":""%.2f""","""unit"":""%"",""desc"":""Drift ratio when lateral load capacity drops to 0.25Vmax2 = abs(lateral drift \/ lc *100); if such a point is not reached during testing a zero value is placed"",""fmt"":""%.2f""","""unit"":""%"",""desc"":""Drift ratio at axial failure in direction of secondary load; if such a point is not reached during testing a zero value is placed"",""fmt"":""%.2f""","""unit"":""kips"",""desc"":""Lateral load at axial failure in direction of secondary load"",""fmt"":""%.2f""","""unit"":""kips"",""desc"":""Plastic shear capcity Vp in secondary load direction, see Siva. Thesis page 23 for more info (available on the resources page under tag \""Docs and Attachements)"",""fmt"":""%.2f""","""unit"":""kips"",""desc"":""Vo2=ACI 369R-11 shear capcity in primary load direction with k=1 (low deformations), with Vs fully effective for s\/d<0.75, Vs=0 for s\/d>1.0 and interpolated in between"",""fmt"":""%.2f""","""fmt"":""%.2f"""
DATASTART,,,,,,,,,,,,,,,,,,,,,,,,,,,,,,,,,,,,,,,,,,,,,,,,,,,,,,,,,,,
1,1.57099,"Nagasaka;T. (1982). ""Effectiveness of Steel Fiber as Web Reinforcement in Reinforced Concrete Columns."" Transactions of the Japan Concrete Insitute 4: 493-500.",Nagasaka,HPRC10-63,/data/dibbs_experiments_files/sys_nees/aci369columndatabase/rectangular/1.csv,7.874015748,7.874015748,6.93503937,6.94,0.47,23.62204724,11.81102362,1.703093954,2,0.5,2,0.5,0,0,0.5,53795,0.012667687,2,2,0.216535433,1.377952756,49880,0.008,0.006788084,0.198694295,0.19,2,3132,33.075,0.170327802,0,0,0,3,1,19.6742712,0.865033333,1.57099,0,0,0,19.21078864,34.22,0.561332431,0,0,0,0,0,0,0,0,0,
2,2.255212121,"Imai;H. Y.;Y. (1986). ""A Study on Causes of Earthquake Damage of Izumi High School Due to Miyagi-Ken-Oki Earthquake in 1978."" Transactions of the Japan Concrete Insitute 8: 405-418.",Imai,UNIT_1,/data/dibbs_experiments_files/sys_nees/aci369columndatabase/rectangular/2.csv,19.68503937,15.7480315,17.44094488,13.5,1.46,64.96062992,32.48031496,1.862302483,5,0.866141732,5,0.866141732,2,2,0.866,46110,0.02660929,2,2,0.354330709,3.937007874,48720,0.004,0.003180863,0.225733634,0.26,0,3929.5,88.2,0.072405029,0,0,0,3,1,105.950488,0.850145455,2.255212121,0,0,0,111.0313399,108.95,1.019148296,0,0,0,0,0,0,0,0,0,
3,1.0715625,"Zhou;X. S.;Toshio; Jiang;Weishan; Ono;Arata; Shimizu;Yasushi (1987). ""Behavior of Reinforced Concrete Short Column Under High Axial Load."" Transactions of the Japan Concrete Insitute 9: 541-548.",Zhou,No.104-08,/data/dibbs_experiments_files/sys_nees/aci369columndatabase/rectangular/3.csv,6.299212598,6.299212598,5.423228346,5.42,0.49,12.5984252,6.299212598,1.161524501,3,0.374015748,3,0.374015748,2,1,0.374,49445,0.022150683,2,2,0.196850394,1.57480315,81055,0.007,0.006135923,0.290381125,0.27,2,2871,91.2688,0.801155126,0,0,0,3,1,18.6352456,0.9404375,1.0715625,2.0589875,0,0,14.15332461,42.08,0.336339442,0,0,0,0,0,0,0,0,0,
4,2.041525,"Zhou;X. S.;Toshio; Jiang;Weishan; Ono;Arata; Shimizu;Yasushi (1987). ""Behavior of Reinforced Concrete Short Column Under High Axial Load."" Transactions of the Japan Concrete Insitute 9: 541-548.",Zhou,No.114-08,/data/dibbs_experiments_files/sys_nees/aci369columndatabase/rectangular/4.csv,6.299212598,6.299212598,5.423228346,5.42,0.49,12.5984252,6.299212598,1.161524501,3,0.374015748,3,0.374015748,2,1,0.374,49445,0.022150683,2,2,0.196850394,1.57480315,81055,0.007,0.006135923,0.290381125,0.27,2,2871,91.2688,0.801155126,0,0,0,3,1,20.5258136,1.0575,2.041525,2.041525,0,0,14.15332461,42.08,0.336339442,0,0,0,0,0,0,0,0,0,
5,3.95605,"Zhou;X. S.;Toshio; Jiang;Weishan; Ono;Arata; Shimizu;Yasushi (1987). ""Behavior of Reinforced Concrete Short Column Under High Axial Load."" Transactions of the Japan Concrete Insitute 9: 541-548.",Zhou,No.124-08,/data/dibbs_experiments_files/sys_nees/aci369columndatabase/rectangular/5.csv,6.299212598,6.299212598,5.423228346,5.42,0.49,12.5984252,6.299212598,1.161524501,3,0.374015748,3,0.374015748,2,1,0.374,49445,0.022150683,3.414,3.414,0.196850394,1.57480315,81055,0.018,0.010474021,0.290381125,0.27,2,2871,91.2688,0.801155126,0,0,0,3,1,25.84076,1.837875,3.95605,0,0,0,14.15332461,54.09,0.261649445,0,0,0,0,0,0,0,0,0,
6,1.46812,"Arakawa;T. A.;Yasuyuki; Mizoguchi;Mitsuo; Yoshida;Minoru (1989). ""Shear Resisting Behavior of Short Reinforced Concrete Columns Under Biaxial Bending-Shear."" Transactions of the Japan Concrete Insitute 11: 317-324.",Arakawa,OA2,/data/dibbs_experiments_files/sys_nees/aci369columndatabase/rectangular/6.csv,7.086614173,7.086614173,6.285433071,6.29,0.39,17.71653543,8.858267717,1.409332916,3,0.5,3,0.5,2,1,0.5,49300,0.031278239,2,2,0.157480315,2.531496063,36105,0.002,0.002171483,0.402756029,0.38,2,4611,42.75,0.184613485,0,0,0,3,1,29.354384,0.852533333,1.46812,0,0,0,33.61582342,23.91,1.406134312,0,0,0,0,0,0,0,0,0,
7,1.030111111,"Arakawa;T. A.;Yasuyuki; Mizoguchi;Mitsuo; Yoshida;Minoru (1989). ""Shear Resisting Behavior of Short Reinforced Concrete Columns Under Biaxial Bending-Shear."" Transactions of the Japan Concrete Insitute 11: 317-324.",Arakawa,OA5,/data/dibbs_experiments_files/sys_nees/aci369columndatabase/rectangular/7.csv,7.086614173,7.086614173,6.285433071,6.29,0.39,17.71653543,8.858267717,1.409332916,3,0.5,3,0.5,2,1,0.5,49300,0.031278239,2,2,0.157480315,2.531496063,36105,0.002,0.002171483,0.402756029,0.38,2,4785,107.1,0.445686985,0,0,0,3,1,30.114208,0.338542222,1.030111111,0,0,0,35.79900953,32.81,1.091237979,0,0,0,0,0,0,0,0,0,
8,1.309663373,Umehara;H. a. J.;J.O. (1982). Shear Strength and Deterioration of Short Reinforced Concrete Columns Under Cyclic Deformations. Austin;University of Texas;Austin: 256.,Umehara,CUS,/data/dibbs_experiments_files/sys_nees/aci369columndatabase/rectangular/8.csv,16.14173228,9.05511811,14.54724409,7.46,0.98,35.826,17.913,1.231367253,2,0.748031496,2,0.748031496,2,3,0.748,63945,0.030066674,2,4,0.236220472,3.503937008,60030,0.003,0.005525029,0.240866035,0.41,2,5060.5,120.15,0.162437421,0,0,0,3,1,72.53172,1.103056725,1.309663373,3.359292134,0,0,111.13513,113.02,0.983323093,0,0,0,0,0,0,0,0,0,
9,1.74538045,Umehara;H. a. J.;J.O. (1982). Shear Strength and Deterioration of Short Reinforced Concrete Columns Under Cyclic Deformations. Austin;University of Texas;Austin: 256.,Umehara,CUW,/data/dibbs_experiments_files/sys_nees/aci369columndatabase/rectangular/9.csv,9.05511811,16.14173228,7.460629921,14.55,0.98,35.826,17.913,2.401003694,2,0.748031496,2,0.748031496,2,3,0.748,63945,0.030066674,4,2,0.236220472,3.503937008,60030,0.003,0.001549703,0.469656992,0.23,2,5060.5,120.15,0.162437421,0,0,0,3,1,59.160616,1.374644992,1.74538045,2.618210238,0,0,54.31410534,46.76,1.161558997,0,0,0,0,0,0,0,0,0,
10,1.495282756,Bett;B. J. K.;Richard E.; Jirsa;James O. (1985). Behavior of Strengthened and Repaired Reinforced Concrete Columns Under Cyclic Deformations. Austin;Texas;University of Texas;Austin: 86.,Bett,UNIT_1_1,/data/dibbs_experiments_files/sys_nees/aci369columndatabase/rectangular/10.csv,12.00787402,12.00787402,10.41338583,10.41,0.98,35.826,17.913,1.720189792,3,0.748031496,3,0.748031496,2,1,0.748,66990,0.024383014,3.414,3.414,0.236220472,8.267716535,60030,0.003,0.001507082,0.793950851,0.73,2,4335.5,64.8,0.103658178,0,0,0,3,1,48.019528,0.928107902,1.495282756,0,0,0,70.64124573,48.06,1.469968588,0,0,0,0,0,0,0,0,0,
11,2.283958333,"Aboutaha;R. S. E.;M.D.; Jirsa;J.O.: and Kreger;M.E. (1999). ""Rehabilitation of Shear Critical Concrete Columns by Use of Rectangular Steel Jackets."" ACI Structural Journal 96(1): 68-78.",Aboutaha,SC3,/data/dibbs_experiments_files/sys_nees/aci369columndatabase/rectangular/11.csv,18,36,15.63779528,33.64,1.5,48,48,3.069486405,8,0.984251969,8,0.984251969,0,0,0.984251969,62930,0.018786568,2,5,0.374015748,16,58000,0.002703773,0.000953712,1.023162135,0.46,2,3175.5,0,0,0,0,0,1,1,101.1909325,1.76333,2.283958333,0,0,0,111.0698012,57.1,1.945088683,0,0,0,0,0,0,0,0,0,
12,0.887916667,"Aboutaha;R. S. E.;M.D.; Jirsa;J.O.: and Kreger;M.E. (1999). ""Rehabilitation of Shear Critical Concrete Columns by Use of Rectangular Steel Jackets."" ACI Structural Journal 96(1): 68-78.",Aboutaha,SC9,/data/dibbs_experiments_files/sys_nees/aci369columndatabase/rectangular/12.csv,36,18,33.63779528,15.64,1.5,48,48,1.426966292,2,0.984251969,2,0.984251969,2,6,0.984251969,62930,0.018786568,5,2,0.374015748,16,58000,0.001955248,0.000762969,0.475655431,0.93,2,2320,0,0,0,0,0,1,1,144.4920524,0.73193,0.887916667,0,0,0,194.1925732,131.78,1.473572604,0,0,0,0,0,0,0,0,0,
13,1.980946,Iwasaki;T. K.;Kazuhiko; Hagiwara;Ryoji; Hasegawa;Kinji; Koyama;Tatsuhiko; Yoshida;Takeshi (1985). Experimental investigation on hysteretic behavior of reinforced concrete bridge pier columns 17th Joint Panel Meeting of the U.S.-Japan Cooperative Program in Wind and Seismic Effects;Gaithesburg;Maryland;Center for Building Technology.,Iwasaki,I18,/data/dibbs_experiments_files/sys_nees/aci369columndatabase/rectangular/13.csv,19.68503937,19.68503937,17.69703937,17.7,1.38,39.37007874,39.37007874,2.224670348,11,0.511811024,11,0.511811024,2,9,0.511811024,46835,0.021237166,4,4,0.354330709,10,37468,0.004659647,0.002003693,0.565066268,0.52,0,4799.5,0,0,0,0,0,1,1,88.334145,1.401,1.980946,2.817876,0,0,79.77300458,84.08,0.948822742,0,0,0,0,0,0,0,0,0,
14,1.669288,Iwasaki;T. K.;Kazuhiko; Hagiwara;Ryoji; Hasegawa;Kinji; Koyama;Tatsuhiko; Yoshida;Takeshi (1985). Experimental investigation on hysteretic behavior of reinforced concrete bridge pier columns 17th Joint Panel Meeting of the U.S.-Japan Cooperative Program in Wind and Seismic Effects;Gaithesburg;Maryland;Center for Building Technology.,Iwasaki,I21,/data/dibbs_experiments_files/sys_nees/aci369columndatabase/rectangular/14.csv,19.68503937,19.68503937,17.69703937,17.7,1.38,39.37007874,39.37007874,2.224670348,11,0.511811024,11,0.511811024,2,9,0.512,46835,0.021237166,4,4,0.354330709,10,37468,0.004659647,0.002003693,0.565066268,0.52,0,4599.4,0,0,0,0,0,1,1,95.70636,0.7167,1.669288,0,0,0,79.56553066,82.86,0.960293001,0,0,0,0,0,0,0,0,0,
15,0.998541667,"Priestley;M. J. N. S.;F.; Xiao;Y. and Verma;R. (1994). ""Steel Jacket Retrofitting of Reinforced Concrete Bridge Columns for Enhanced Shear Strength - Part 2: Test Results and Comparison with Theory."" ACI Structural Journal 91(5): 537-551.",Verma,UnitR3A,/data/dibbs_experiments_files/sys_nees/aci369columndatabase/rectangular/15.csv,16,24,14.5,22.5,0.87,96,48,3.310344828,5,0.75,5,0.75,2,6,0.75,68005,0.025310683,2,2,0.251968504,5,47003.2,0.002295553,0.000831058,0.344827586,0.21,2,5001.05,114.1425,0.059436737,0,0,0,3,1,141.1,0.945104167,0.998541667,1.538541667,0,0,93.92543202,64.94,1.446303775,0,0,0,0,0,0,0,0,0,
16,0.653541667,"Priestley;M. J. N. S.;F.; Xiao;Y. and Verma;R. (1994). ""Steel Jacket Retrofitting of Reinforced Concrete Bridge Columns for Enhanced Shear Strength - Part 2: Test Results and Comparison with Theory."" ACI Structural Journal 91(5): 537-551.",Verma,UnitR5A,/data/dibbs_experiments_files/sys_nees/aci369columndatabase/rectangular/16.csv,16,24,14.5,22.5,0.87,96,48,3.310344828,5,0.75,5,0.75,2,6,0.75,68005,0.025310683,2,2,0.251968504,5,47003.2,0.002295553,0.000831058,0.344827586,0.21,2,4700.9,114.1425,0.063231742,0,0,0,3,1,169.7,0.498229167,0.653541667,1.410416667,0,0,92.8436062,63.7,1.45755379,0,0,0,0,0,0,0,0,0,
17,1.50495,"Pandey;G. R. M.;H. (2005). ""Seismic Performance of Reinforced Concrete Piers with Bond-Controlled Reinforcements."" ACI Structural Journal 102(2): 295-304.",Pandey,Specimen_B1,/data/dibbs_experiments_files/sys_nees/aci369columndatabase/rectangular/17.csv,11.81102362,11.81102362,10.23602362,10.24,1.02,31.49606299,31.49606299,3.07698225,6,0.62992126,6,0.62992126,0,0,0.63,55114.5,0.026808257,2,2,0.236220472,9.842519685,57507,0.001824224,0.000753982,0.961556953,0.87,2,4718.3,20.25,0.03076553,0,0,0,1,1,30.555,1.38125,1.50495,0,0,0,32.8503193,18.19,1.806117742,0,0,0,0,0,0,0,0,0,
18,0.483325714,"Yoshimura;K. K.;K.; Kuroki;M. (1991). ""Seismic Shear Strengthening Method for Existing R/C Short Columns."" ACI Structural Journal 128(Special Publication (SP128-66)): 1065-1080.",Yoshimura,Specimen_CE,/data/dibbs_experiments_files/sys_nees/aci369columndatabase/rectangular/18.csv,6.88976378,6.88976378,5.89776378,5.9,0.56,13.77952756,6.88976378,1.168199344,4,0.394,4,0.394,2,2,0.236220472,56260,0.030821581,2,2,0.236220472,4.330708661,45240,0.007012684,0.002937593,0.734296731,0.67,0,3770,17.915625,0.100111034,0,0,0,3,1,21.742656,0.3749,0.483325714,0,0,0,29.90346147,22.44,1.332610066,0,0,0,0,0,0,0,0,0,
19,0.42672,"Yoshimura;K. K.;K.; Kuroki;M. (1991). ""Seismic Shear Strengthening Method for Existing R/C Short Columns."" ACI Structural Journal 128(Special Publication (SP128-66)): 1065-1080.",Yoshimura,Specimen_BE,/data/dibbs_experiments_files/sys_nees/aci369columndatabase/rectangular/19.csv,6.88976378,6.88976378,5.89776378,5.9,0.56,13.77952756,6.88976378,1.168199344,4,0.394,4,0.394,2,2,0.236,49880,0.030821581,2,2,0.236220472,4.330708661,45240,0.007012684,0.002937593,0.734296731,0.67,0,4741.5,22.5315,0.100107286,0,0,0,3,1,21.515608,0.2727,0.42672,0,0,0,29.88295104,25.09,1.191129553,0,0,0,0,0,0,0,0,0,
20,1.272902857,"Yoshimura;K. K.;K.; Kuroki;M. (1991). ""Seismic Shear Strengthening Method for Existing R/C Short Columns."" ACI Structural Journal 128(Special Publication (SP128-66)): 1065-1080.",Yoshimura,Specimen_LE,/data/dibbs_experiments_files/sys_nees/aci369columndatabase/rectangular/20.csv,6.88976378,6.88976378,5.89776378,5.9,0.5,13.77952756,6.88976378,1.168199344,5,0.512,5,0.512,2,3,0.512,49880,0.069397068,2,2,0.236220472,0.787401575,46690,0.037797082,0.016156762,0.133508496,0.12,0,6017.5,28.5975,0.100115958,0,0,0,3,1,36.91216,0.6349,1.272902857,0,0,0,63.53119704,53.57,1.185934083,0,0,0,0,0,0,0,0,0,
21,0.999068665,Yoshimura;M. T.;Y. and Nakamura;T. (2003). Collapse Drift of Reinforced Concrete Columns. The Fifth U.S. - Japan Workshop on Performance-Based Earthquake Engineering Methodology for Reinforced Concrete Structures. Hakone;Japan;Pacific Earthquake Engineering Research Center (UC Berkeley): 239-253.,Yoshimura,No.1,/data/dibbs_experiments_files/sys_nees/aci369columndatabase/rectangular/21.csv,11.811,11.811,10.039,10.04,1.22,47.244,23.622,2.353023209,4,0.63,4,0.63,2,2,0.63,58290,0.026815067,2,2,0.236,3.937,56840,0.004743678,0.001881446,0.392170535,0.35,2,4451.5,124.224,0.200044121,0,0,0,3,1,53.278,0.994835323,0.999068665,0,13.40064347,0,53.56469254,46.77,1.145191371,0,0,0,0,0,0,0,0,0,
22,0.789518246,Yoshimura;M. T.;Y. and Nakamura;T. (2003). Collapse Drift of Reinforced Concrete Columns. The Fifth U.S. - Japan Workshop on Performance-Based Earthquake Engineering Methodology for Reinforced Concrete Structures. Hakone;Japan;Pacific Earthquake Engineering Research Center (UC Berkeley): 239-253.,Yoshimura,No.3,/data/dibbs_experiments_files/sys_nees/aci369columndatabase/rectangular/22.csv,11.811,11.811,10.039,10.04,1.22,47.244,23.622,2.353023209,4,0.63,4,0.63,2,2,0.63,58290,0.026815067,2,2,0.236,7.874,56840,0.002371839,0.000940723,0.78434107,0.7,2,4451.5,124.224,0.200044121,0,0,0,3,1,51.547,0.905935145,0.789518246,0,2.000254001,2.248,53.56469254,39.56,1.353921713,0,0,0,0,0,0,0,0,0,
23,0.810684955,Yoshimura;M. T.;Y. and Nakamura;T. (2003). Collapse Drift of Reinforced Concrete Columns. The Fifth U.S. - Japan Workshop on Performance-Based Earthquake Engineering Methodology for Reinforced Concrete Structures. Hakone;Japan;Pacific Earthquake Engineering Research Center (UC Berkeley): 239-253.,Yoshimura,No.4,/data/dibbs_experiments_files/sys_nees/aci369columndatabase/rectangular/23.csv,11.811,11.811,10.039,10.04,1.22,47.244,23.622,2.353023209,4,0.63,4,0.63,2,2,0.63,58290,0.026815067,2,2,0.236,3.937,56840,0.004743678,0.001881446,0.392170535,0.35,2,4451.5,186.337,0.300067792,0,0,0,3,1,58.673,1.024468716,0.810684955,0,2.000254001,0,56.67332766,52.22,1.085303998,0,0,0,0,0,0,0,0,0,
24,0.572912257,Ousalem;H. K.;T.; Tasai A.; Oshugi;Y. (2002). Experimental Study on Seismic Behavior of Reinforced Concrete Columns under Constant and Variable Axial Loadings. Annual Conference of Japan Concrete Institute;Tsukuba;Japan.,Ousalem,C1,/data/dibbs_experiments_files/sys_nees/aci369columndatabase/rectangular/24.csv,11.811,11.811,10.236,10.24,1.13,35.433,17.7165,1.730803048,4,0.5,4,0.5,2,2,0.5,49300,0.016890317,2,2,0.197,6.3,85115,0.002025401,0.000819266,0.615474795,0.55,2,1957.5,81.94,0.300068806,0,0,0,3,1,36.193,0.38382299,0.572912257,0,0.999068665,8.318,36.90554403,39.11,0.94363022,0,0,0,0,0,0,0,0,0,
25,1.332091553,Ousalem;H. K.;T.; Tasai A.; Oshugi;Y. (2002). Experimental Study on Seismic Behavior of Reinforced Concrete Columns under Constant and Variable Axial Loadings. Annual Conference of Japan Concrete Institute;Tsukuba;Japan.,Ousalem,C4,/data/dibbs_experiments_files/sys_nees/aci369columndatabase/rectangular/25.csv,11.811,11.811,10.236,10.24,1.08,35.433,17.7165,1.730803048,4,0.5,4,0.5,2,2,0.5,49300,0.016890317,2,2,0.25,2.953,85115,0.006882471,0.002814814,0.288491598,0.26,2,1957.5,81.94,0.300068806,0,0,0,3,1,38.486,0.488245421,1.332091553,0,3.999096887,7.386,36.90554403,59.64,0.618756165,0,0,0,0,0,0,0,0,0,
26,1.044224311,Ousalem;H. K.;T.; Tasai A.; Oshugi;Y. (2002). Experimental Study on Seismic Behavior of Reinforced Concrete Columns under Constant and Variable Axial Loadings. Annual Conference of Japan Concrete Institute;Tsukuba;Japan.,Ousalem,C8,/data/dibbs_experiments_files/sys_nees/aci369columndatabase/rectangular/26.csv,11.811,11.811,10.236,10.24,1.08,35.433,17.7165,1.730803048,4,0.5,4,0.5,2,2,0.5,49300,0.016890317,2,2,0.25,2.953,55680,0.006882471,0.002814814,0.288491598,0.26,2,2610,109.25,0.300059651,0,0,0,3,1,52.85,0.618067903,1.044224311,0,1.498602997,19.483,43.05130142,56.21,0.765857867,0,0,0,0,0,0,0,0,0,
27,1.518358592,Ousalem;H. K.;T.; Tasai A.; Oshugi;Y. (2002). Experimental Study on Seismic Behavior of Reinforced Concrete Columns under Constant and Variable Axial Loadings. Annual Conference of Japan Concrete Institute;Tsukuba;Japan.,Ousalem,C12,/data/dibbs_experiments_files/sys_nees/aci369columndatabase/rectangular/27.csv,11.811,11.811,10.236,10.24,1.08,35.433,17.7165,1.730803048,4,0.5,4,0.5,2,2,0.5,49300,0.016890317,2,2,0.25,2.953,55680,0.006882471,0.002814814,0.288491598,0.26,2,2610,72.835,0.200044345,0,0,0,3,1,48.669,0.730957017,1.518358592,0,8.099793977,1.499,41.18342943,51.44,0.800540358,0,0,0,0,0,0,0,0,0,
28,1.168402337,Ousalem;H. K.;T.; Tasai A. (2003). Effect of Hysteretic Reversals on Lateral and Axial Capacities of Reinforced Concrete Columns. The Fifth U.S. - Japan Workshop on Performance-Based Earthquake Engineering Methodology for Reinforced Concrete Structures. Hakone;Japan;Pacific Earthquake Engineering Research Center (UC Berkeley): 211-221.,Ousalem,D1,/data/dibbs_experiments_files/sys_nees/aci369columndatabase/rectangular/28.csv,11.811,11.811,10.236,10.24,1.08,23.622,11.811,1.153868699,4,0.5,4,0.5,2,2,0.5,64815,0.016890317,2,2,0.25,1.969,57710,0.010321958,0.004221507,0.192360297,0.17,2,4016.5,121.392,0.21665512,0,0,0,3,1,73.532,0.601134536,1.168402337,0,4.102108204,7.322,87.13615376,96.15,0.906289748,0,0,0,0,0,0,0,0,0,
29,0.838201676,Ousalem;H. K.;T.; Tasai A. (2003). Effect of Hysteretic Reversals on Lateral and Axial Capacities of Reinforced Concrete Columns. The Fifth U.S. - Japan Workshop on Performance-Based Earthquake Engineering Methodology for Reinforced Concrete Structures. Hakone;Japan;Pacific Earthquake Engineering Research Center (UC Berkeley): 211-221.,Ousalem,D11,/data/dibbs_experiments_files/sys_nees/aci369columndatabase/rectangular/29.csv,11.811,11.811,10.236,10.24,1.08,35.433,17.7165,1.730803048,5,0.5,5,0.5,2,3,0.5,64815,0.022520422,2,2,0.25,5.906,57710,0.003441235,0.001407407,0.576983197,0.52,2,4081.75,121.392,0.213191716,0,0,0,3,1,55.031,0.50235656,0.838201676,0,1.899359354,2.498,67.25354821,54.52,1.233657577,0,0,0,0,0,0,0,0,0,
30,0.968024158,Ousalem;H. K.;T.; Tasai A. (2003). Effect of Hysteretic Reversals on Lateral and Axial Capacities of Reinforced Concrete Columns. The Fifth U.S. - Japan Workshop on Performance-Based Earthquake Engineering Methodology for Reinforced Concrete Structures. Hakone;Japan;Pacific Earthquake Engineering Research Center (UC Berkeley): 211-221.,Ousalem,D12,/data/dibbs_experiments_files/sys_nees/aci369columndatabase/rectangular/30.csv,11.811,11.811,10.236,10.24,1.08,35.433,17.7165,1.730803048,5,0.5,5,0.5,2,3,0.5,64815,0.022520422,2,2,0.25,5.906,57710,0.003441235,0.001407407,0.576983197,0.52,2,4081.75,121.392,0.213191716,0,0,0,3,1,56.402,0.460023142,0.968024158,0,1.899359354,2.623,67.25354821,54.52,1.233657577,0,0,0,0,0,0,0,0,0,
31,1.428047301,Ousalem;H. K.;T.; Tasai A. (2003). Effect of Hysteretic Reversals on Lateral and Axial Capacities of Reinforced Concrete Columns. The Fifth U.S. - Japan Workshop on Performance-Based Earthquake Engineering Methodology for Reinforced Concrete Structures. Hakone;Japan;Pacific Earthquake Engineering Research Center (UC Berkeley): 211-221.,Ousalem,D13,/data/dibbs_experiments_files/sys_nees/aci369columndatabase/rectangular/31.csv,11.811,11.811,10.236,10.24,1.08,35.433,17.7165,1.730803048,5,0.5,5,0.5,2,3,0.5,64815,0.022520422,2,2,0.25,1.969,57710,0.010321958,0.004221507,0.192360297,0.17,2,3784.5,121.392,0.22993666,0,0,0,3,1,59.774,0.973668614,1.428047301,0,3.499562555,0.499,65.43317616,73.06,0.89557138,0,0,0,0,0,0,0,0,0,
32,1.919114949,Ousalem;H. K.;T.; Tasai A. (2003). Effect of Hysteretic Reversals on Lateral and Axial Capacities of Reinforced Concrete Columns. The Fifth U.S. - Japan Workshop on Performance-Based Earthquake Engineering Methodology for Reinforced Concrete Structures. Hakone;Japan;Pacific Earthquake Engineering Research Center (UC Berkeley): 211-221.,Ousalem,D14,/data/dibbs_experiments_files/sys_nees/aci369columndatabase/rectangular/32.csv,11.811,11.811,10.236,10.24,1.08,35.433,17.7165,1.730803048,5,0.5,5,0.5,2,3,0.5,64815,0.022520422,2,2,0.25,1.969,57710,0.010321958,0.004221507,0.192360297,0.17,2,3784.5,121.392,0.22993666,0,0,0,3,1,66.473,1.001890893,1.919114949,0,10.10075353,5.732,65.43317616,73.06,0.89557138,0,0,0,0,0,0,0,0,0,
33,1.799170265,Ousalem;H. K.;T.; Tasai A. (2003). Effect of Hysteretic Reversals on Lateral and Axial Capacities of Reinforced Concrete Columns. The Fifth U.S. - Japan Workshop on Performance-Based Earthquake Engineering Methodology for Reinforced Concrete Structures. Hakone;Japan;Pacific Earthquake Engineering Research Center (UC Berkeley): 211-221.,Ousalem,D16,/data/dibbs_experiments_files/sys_nees/aci369columndatabase/rectangular/33.csv,11.811,11.811,10.236,10.24,1.08,23.622,11.811,1.153868699,4,0.5,4,0.5,2,2,0.5,64815,0.016890317,2,2,0.25,1.969,57710,0.010321958,0.004221507,0.192360297,0.17,2,3784.5,121.392,0.22993666,0,0,0,3,1,76.454,0.931335196,1.799170265,0,4.000508001,12.46,85.23383934,94.87,0.898447897,0,0,0,0,0,0,0,0,0,
34,0.942624107,"Nakamura;T. Y.;M. (2002). ""Gravity Load Collapse of Reinforced Concrete Columns with Brittle Failure Modes."" Journal of Asian Architecture and Building Engineering 1(1): 21-27.",Nakamura et al.,N-18M,/data/dibbs_experiments_files/sys_nees/aci369columndatabase/rectangular/34.csv,11.811,11.811,10.039,10.04,1.21,35.433,17.7165,1.764767407,4,0.63,4,0.63,2,2,0.63,55100,0.026815067,2,2,0.25,3.937,55100,0.00530732,0.00211129,0.392170535,0.35,2,3842.5,96.507,0.180041076,0,0,0,3,1,61.033,0.702734739,0.942624107,0,10.19953151,15.383,64.72114711,53.57,1.208168834,0,0,0,0,0,0,0,0,0,
35,0.745068157,"Nakamura;T. Y.;M. (2002). ""Gravity Load Collapse of Reinforced Concrete Columns with Brittle Failure Modes."" Journal of Asian Architecture and Building Engineering 1(1): 21-27.",Nakamura et al.,N-27C,/data/dibbs_experiments_files/sys_nees/aci369columndatabase/rectangular/35.csv,11.811,11.811,10.039,10.04,1.21,35.433,17.7165,1.764767407,4,0.63,4,0.63,2,2,0.63,55100,0.026815067,2,2,0.25,3.937,55100,0.00530732,0.00211129,0.392170535,0.35,2,3842.5,144.76,0.270060681,0,0,0,3,1,59.122,0.482600965,0.745068157,0,3.000028222,0.664,67.65316117,59.58,1.135457906,0,0,0,0,0,0,0,0,0,
36,1.241780261,"Nakamura;T. Y.;M. (2002). ""Gravity Load Collapse of Reinforced Concrete Columns with Brittle Failure Modes."" Journal of Asian Architecture and Building Engineering 1(1): 21-27.",Nakamura et al.,N-27M,/data/dibbs_experiments_files/sys_nees/aci369columndatabase/rectangular/36.csv,11.811,11.811,10.039,10.04,1.21,35.433,17.7165,1.764767407,4,0.63,4,0.63,2,2,0.63,55100,0.026815067,2,2,0.25,3.937,55100,0.00530732,0.00211129,0.392170535,0.35,2,3842.5,144.76,0.270060681,0,0,0,3,1,65.619,0.699912511,1.241780261,0,4.699009398,0.57,67.65316117,59.58,1.135457906,0,0,0,0,0,0,0,0,0,
37,2.000959557,Yoshimura;M. Y.;N. (2000). Ultimate Limit State of RC Columns. The Second U.S.- Japan Workshop on Performance-Based Earthquake Engineering Methodology for Reinforced Concrete Structures. Sapporo;Hokkaido;Japan;Pacific Earthquake Engineering Research Center (UC Berkeley): 313-326.,Yoshimura,S-1,/data/dibbs_experiments_files/sys_nees/aci369columndatabase/rectangular/37.csv,15.748,15.748,13.779,13.78,1.16,35.433,35.433,2.571521881,5,0.874,5,0.874,2,3,0.874,79315,0.038706323,2,2,0.368,7.087,51475,0.004473326,0.001906021,0.514333406,0.47,2,3639.5,180.56,0.200045603,0,0,0,1,1,88.077,1.408291705,2.000959557,0,8.59932831,9.217,115.7560372,69.75,1.659532157,0,0,0,0,0,0,0,0,0,
38,2.963349571,"Wight, J.K.; and Sozen, M.A., ""Shear Strength Decay in Reinforced Concrete Columns Subjected to Large Deflection Reversals,"" Structural Research Series No. 403, Civil Engineering Studies, University of Illinois, Urbana-Champaign, Ill., Aug 1973, 290 pages",Wight,WI_0_033E,/data/dibbs_experiments_files/sys_nees/aci369columndatabase/rectangular/38.csv,12.008,5.984,10.008,3.98,1.38,34.488,34.488,3.446043165,2,0.748031496,2,0.748031496,0,0,0.748031496,71920,0.024463995,2,2,0.248031496,5,50025,0.0033,0.003229773,0.49960032,0.93,2,4640,0,0,0,0,0,2,1,17.81,2.602064486,2.963349571,0,0,0,15.96582979,16.49,0.967989351,0,0,0,0,0,0,0,0,0,
39,1,Lynn;A. (1999). Seismic Evaluation of Existing Reinforced Concrete Building Colums. Department of Civil Engineering. Berkeley;University of California. Doctor of Philosophy: 371.,Lynn,3CLH18,/data/dibbs_experiments_files/sys_nees/aci369columndatabase/rectangular/39.csv,18,18,15.5,15.5,1.5,116,58,3.741935484,3,1.252,3,1.252,2,1,1.25,48000,0.0303,2,2,0.375,18,58000,0.00159,0.00068,1.161290323,1.06,2,3900,113,0.09,1,25,0,3,1,59.8,0.76,1,2.1,3.1,0.1,69.4,36.07,1.923891022,0,0,0,0,0,0,0,0,0,
40,1.44972842,"Pandey;G. R. M.;H. (2005). ""Seismic Performance of Reinforced Concrete Piers with Bond-Controlled Reinforcements."" ACI Structural Journal 102(2): 295-304.",Pandey,A1,/data/dibbs_experiments_files/sys_nees/aci369columndatabase/rectangular/40.csv,11.811,11.811,10.236,10.24,1.02,25.591,25.591,2.500097694,4,0.63,4,0.63,2,2,0.63,55114.5,0.026815067,2,2,0.2362,5.906,57507,0.003039591,0.001256318,0.576983197,0.52,2,4170.2,20.232,0.03477832,0,0,0,1,1,41.993,1.492712282,1.44972842,0,0,0,38.701086,29.01,1.334045048,0,0,0,0,0,0,0,0,0,
41,1.508763018,"Nagasaka;T. (1982). ""Effectiveness of Steel Fiber as Web Reinforcement in Reinforced Concrete Columns."" Transactions of the Japan Concrete Insitute 4: 493-500.",Nagasaka,HPRC19-32,/data/dibbs_experiments_files/sys_nees/aci369columndatabase/rectangular/41.csv,7.874,7.874,6.935023622,6.94,0.47,23.622,11.811,1.703094415,2,0.5,2,0.5,0,0,0.5,53795,0.012667738,2,2,0.216535433,0.787401575,49880,0.014,0.011879171,0.113539855,0.11,2,3045,66.0912,0.350078564,0,0,0,3,1,25.321472,0.985701971,1.508763018,0,0,0,22.93164483,52.16,0.439612063,0,0,0,0,0,0,0,0,0,
42,3.825565151,"Ohue;M.;Morimoto;H.;Fujii;S.;Morita;S (1985). ""The Behavior of R.C.Short Columns Failing in Splitting Bond-Shear Under Dynamic Lateral Loading."" Transactions of the Japan Concrete Insitute 7: 293-300.",Ohue,2D16RS,/data/dibbs_experiments_files/sys_nees/aci369columndatabase/rectangular/42.csv,7.874,7.874,6.909433071,6.91,0.43,31.496,15.748,2.279202916,2,0.62992126,2,0.62992126,0,0,0.62992126,53505,0.020106273,2,2,0.216535433,1.968503937,45820,0.006,0.004751668,0.284900934,0.27,2,4640,41.1384,0.143000842,0,0,0,3,1,22.790224,1.598178196,3.825565151,0,0,0,20.82240849,26.25,0.793197776,0,0,0,0,0,0,0,0,0,
43,1.796418593,"Ohue;M.;Morimoto;H.;Fujii;S.;Morita;S (1985). ""The Behavior of R.C.Short Columns Failing in Splitting Bond-Shear Under Dynamic Lateral Loading."" Transactions of the Japan Concrete Insitute 7: 293-300.",Ohue,4D13RS,/data/dibbs_experiments_files/sys_nees/aci369columndatabase/rectangular/43.csv,7.874,7.874,6.909,6.91,0.49,31.496,15.748,2.279345781,4,0.511811024,4,0.511811024,0,0,0.511811024,53650,0.026546564,2,2,0.216535433,1.968503937,45820,0.006,0.004751668,0.284918792,0.27,2,4335.5,41.1384,0.15304438,0,0,0,3,1,24.860632,1.282002564,1.796418593,0,0,0,24.73638422,25.92,0.954452585,0,0,0,0,0,0,0,0,0,
44,4.175265915,"Zhou;X. H.;Yoichi; Jiang;Weishan; Shimizu;Yasushi (1985). ""Behavior of Reinforced Concrete Column Under High Axial Load."" Transactions of the Japan Concrete Insitute 7: 385-392.",Zhou,No.1007,/data/dibbs_experiments_files/sys_nees/aci369columndatabase/rectangular/44.csv,3.15,3.15,2.480708661,2.48,0.39,6.299,3.15,1.269798445,2,0.236220472,2,0.236220472,0,0,0.236220472,48720,0.017667042,2,2,0.157480315,3.149606299,49445,0.005,0.0039265,1.26963974,1.1,0,4930,34.1696,0.698508778,0,0,0,3,1,8.2596016,4.331021172,4.175265915,0,0,0,4.805588401,7.98,0.602437478,0,0,0,0,0,0,0,0,0,
45,0.806445212,"Zhou;X. S.;Toshio; Jiang;Weishan; Ono;Arata; Shimizu;Yasushi (1987). ""Behavior of Reinforced Concrete Short Column Under High Axial Load."" Transactions of the Japan Concrete Insitute 9: 541-548.",Zhou,No.204-08,/data/dibbs_experiments_files/sys_nees/aci369columndatabase/rectangular/45.csv,6.299,6.299,5.423015748,5.42,0.49,25.197,12.598,2.323061666,3,0.374015748,3,0.374015748,2,1,0.374015748,49445,0.022152178,2,2,0.196850394,1.57480315,81055,0.007,0.00613613,0.290392509,0.27,2,3059.5,97.1136,0.799993355,0,0,0,3,1,15.2216576,0.51030947,0.806445212,0,0,0,7.253527739,30.11,0.240877186,0,0,0,0,0,0,0,0,0,
46,3.467476287,"Zhou;X. S.;Toshio; Jiang;Weishan; Ono;Arata; Shimizu;Yasushi (1987). ""Behavior of Reinforced Concrete Short Column Under High Axial Load."" Transactions of the Japan Concrete Insitute 9: 541-548.",Zhou,No.223-09,/data/dibbs_experiments_files/sys_nees/aci369columndatabase/rectangular/46.csv,6.299,6.299,5.423015748,5.42,0.49,25.197,12.598,2.323061666,3,0.374015748,3,0.374015748,2,1,0.374015748,49445,0.022152178,3.414,3.414,0.196850394,1.57480315,81055,0.018,0.010474374,0.290392509,0.27,2,3059.5,109.2528,0.899992524,0,0,0,3,1,15.1456752,1.919363604,3.467476287,0,0,0,5.510153478,42.83,0.128657328,0,0,0,0,0,0,0,0,0,
47,1.520042334,"Zhou;X. S.;Toshio; Jiang;Weishan; Ono;Arata; Shimizu;Yasushi (1987). ""Behavior of Reinforced Concrete Short Column Under High Axial Load."" Transactions of the Japan Concrete Insitute 9: 541-548.",Zhou,No.302-07,/data/dibbs_experiments_files/sys_nees/aci369columndatabase/rectangular/47.csv,6.299,6.299,5.423015748,5.42,0.49,37.795,18.898,3.484776899,3,0.374015748,3,0.374015748,2,1,0.374015748,49445,0.022152178,2,2,0.196850394,1.57480315,81055,0.007,0.00613613,0.290392509,0.27,2,4176,116.2216,0.701428073,0,0,0,3,1,12.7099672,0.648150559,1.520042334,0,0,0,6.719211221,27.32,0.245949311,0,0,0,0,0,0,0,0,0,
48,1.596242889,"Zhou;X. S.;Toshio; Jiang;Weishan; Ono;Arata; Shimizu;Yasushi (1987). ""Behavior of Reinforced Concrete Short Column Under High Axial Load."" Transactions of the Japan Concrete Insitute 9: 541-548.",Zhou,No.312-07,/data/dibbs_experiments_files/sys_nees/aci369columndatabase/rectangular/48.csv,6.299,6.299,5.423015748,5.42,0.49,37.795,18.898,3.484776899,3,0.374015748,3,0.374015748,2,1,0.374015748,49445,0.022152178,2,2,0.196850394,1.57480315,81055,0.007,0.00613613,0.290392509,0.27,2,4176,116.2216,0.701428073,0,0,0,3,1,12.3428688,0.680796631,1.596242889,0,0,0,6.719211221,27.32,0.245949311,0,0,0,0,0,0,0,0,0,
49,2.54000508,"Ono;A. S.;Nobuaki; Adachi;Hiromi; Sakamaki;Yoshio (1989). ""Elasto-Plastic Behavior of Reinforced Concrete Column With Fluctuating Axial Force."" Transactions of the Japan Concrete Institute 11: 239-246.",Ono,CA025C,/data/dibbs_experiments_files/sys_nees/aci369columndatabase/rectangular/49.csv,7.874,7.874,6.702740157,6.7,0.75,23.622,11.811,1.762115153,4,0.374015748,4,0.374015748,2,2,0.374015748,52345,0.02126474,4,4,0.236220472,2.755905512,61770,0.009,0.008078397,0.411161025,0.37,2,3741,59.572,0.256840586,0,0,0,3,1,29.273456,1.492769652,2.54000508,0,0,0,25.79519972,45.98,0.560948262,0,0,0,0,0,0,0,0,0,
50,1.008382017,"Ono;A. S.;Nobuaki; Adachi;Hiromi; Sakamaki;Yoshio (1989). ""Elasto-Plastic Behavior of Reinforced Concrete Column With Fluctuating Axial Force."" Transactions of the Japan Concrete Institute 11: 239-246.",Ono,CA060C,/data/dibbs_experiments_files/sys_nees/aci369columndatabase/rectangular/50.csv,7.874,7.874,6.702740157,6.7,0.75,23.622,11.811,1.762115153,4,0.374015748,4,0.374015748,2,2,0.374015748,52345,0.02126474,4,4,0.236220472,2.755905512,61770,0.009,0.008078397,0.411161025,0.37,2,3741,142.9728,0.616417406,0,0,0,3,1,30.732408,0.779934893,1.008382017,0,0,0,21.94447118,54.21,0.404771312,0,0,0,0,0,0,0,0,0,
