Repository: LiamPledger/Drift-Capacity-of-RC-Columns

# Drift-Capacity-of-RC-Columns
This repository uses existing data for cyclic tests of RC columns to train a Gradient-Boosted Decision Tree (GBDT) machine learning algorithm to estimate drift capacity. 
A total of 498 RC column tests  from the ACI-369 database (326 rectangular columns, and 172 circular columns) are used to train the algorithm.
Please get in touch if you would like to share more tests not currently included in the repository.

## RC Column Calculator

### Usage

1. Clone or download this repository to your local machine.

2. Ensure you have Python and the required libraries (NumPy, LightGBM) installed.

3.

File: NEES_Database__ACI_369_Rectangular_Columns.csv (part 2 of 5)
low deformations), with Vs fully effective for s\/d<0.75, Vs=0 for s\/d>1.0 and interpolated in between"",""fmt"":""%.2f""","""fmt"":""%.2f""","""unit"":""kips"",""fmt"":""%.2f""","""unit"":""%"",""desc"":""Drift ratio at Vmax2 = abs(lateral drift \/ lc *100)"",""fmt"":""%.2f""","""unit"":""%"",""desc"":""Drift ratio when lateral load capacity drops to 0.8Vmax2 = abs(lateral drift \/ lc *100); if such a point is not reached during testing a zero value is placed"",""fmt"":""%.2f""","""unit"":""%"",""desc"":""Drift ratio when lateral load capacity drops to 0.25Vmax2 = abs(lateral drift \/ lc *100); if such a point is not reached during testing a zero value is placed"",""fmt"":""%.2f""","""unit"":""%"",""desc"":""Drift ratio at axial failure in direction of secondary load; if such a point is not reached during testing a zero value is placed"",""fmt"":""%.2f""","""unit"":""kips"",""desc"":""Lateral load at axial failure in direction of secondary load"",""fmt"":""%.2f""","""unit"":""kips"",""desc"":""Plastic shear capcity Vp in secondary load direction, see Siva. Thesis page 23 for more info (available on the resources page under tag \""Docs and Attachements)"",""fmt"":""%.2f""","""unit"":""kips"",""desc"":""Vo2=ACI 369R-11 shear capcity in primary load direction with k=1 (low deformations), with Vs fully effective for s\/d<0.75, Vs=0 for s\/d>1.0 and interpolated in between"",""fmt"":""%.2f""","""fmt"":""%.2f"""
DATASTART,,,,,,,,,,,,,,,,,,,,,,,,,,,,,,,,,,,,,,,,,,,,,,,,,,,,,,,,,,,
51,0.896866276,"Amitsu;S. S.;Nobuaki; Adachi;Hiromi; Ono;Arata (1991). ""Deformation of Reinforced Concrete Column with High or Fluctuating Axial Force."" Transactions of the Japan Concrete Institute 13: 355-362.",Amitsu,CB060C,/data/dibbs_experiments_files/sys_nees/aci369columndatabase/rectangular/51.csv,10.945,10.945,9.350511811,9.35,1.1,25.433,12.717,1.360032505,5,0.511811024,5,0.511811024,2,3,0.511811024,63945,0.02747879,4,4,0.236220472,2.047244094,60030,0.009,0.007823472,0.218944603,0.2,2,6713.5,591.6736,0.735701543,0,0,0,3,1,115.470768,0.850404846,0.896866276,0,0,0,74.93884016,163.2,0.459181512,0,0,0,0,0,0,0,0,0,
52,3.633147762,Wight;J. K. S.;M.A. (1973). Shear Strength Decay in Reinforced Concrete Columns Subjected to Large Deflection Reversals. Structural Research Series. Urbana-Champaign;University of Illinois: 308.,Wight,WI_40_033aE,/data/dibbs_experiments_files/sys_nees/aci369columndatabase/rectangular/52.csv,12.008,5.984,10.008,3.98,1.38,34.488,34.488,3.446043165,2,0.748,2,0.748,0,0,0.748,71920,0.024461935,2,2,0.248,5,50025,0.0033,0.003228952,0.49960032,0.93,2,5031.5,42.487,0.117515817,0,0,0,2,1,22.201,3.607051728,3.633147762,0,0,0,20.68341735,20.65,1.001733683,0,0,0,0,0,0,0,0,0,
53,3.515715611,Wight;J. K. S.;M.A. (1973). Shear Strength Decay in Reinforced Concrete Columns Subjected to Large Deflection Reversals. Structural Research Series. Urbana-Champaign;University of Illinois: 308.,Wight,WI_40_033aW,/data/dibbs_experiments_files/sys_nees/aci369columndatabase/rectangular/53.csv,12.008,5.984,10.008,3.98,1.38,34.488,34.488,3.446043165,2,0.748031496,2,0.748031496,0,0,0.748031496,71920,0.024463995,2,2,0.248031496,5,50025,0.0033,0.003229773,0.49960032,0.93,2,5031.5,42.4872,0.117516371,0,0,0,2,1,22.774488,2.644306727,3.515715611,0,0,0,20.68465562,20.65,1.001673717,0,0,0,0,0,0,0,0,0,
54,4.879958246,Wight;J. K. S.;M.A. (1973). Shear Strength Decay in Reinforced Concrete Columns Subjected to Large Deflection Reversals. Structural Research Series. Urbana-Champaign;University of Illinois: 308.,Wight,WI_40_048E,/data/dibbs_experiments_files/sys_nees/aci369columndatabase/rectangular/54.csv,12.008,5.984,10.008,3.98,1.38,34.488,34.488,3.446043165,2,0.748,2,0.748,0,0,0.748,71920,0.024461935,2,2,0.248,3.504,50025,0.0048,0.004607523,0.350119904,0.65,2,3784.5,40.014,0.147143538,0,0,0,2,1,23.512,2.780677337,4.879958246,0,0,0,19.75792558,23.56,0.838764878,0,0,0,0,0,0,0,0,0,
55,5.407388077,Wight;J. K. S.;M.A. (1973). Shear Strength Decay in Reinforced Concrete Columns Subjected to Large Deflection Reversals. Structural Research Series. Urbana-Champaign;University of Illinois: 308.,Wight,WI_40_048W,/data/dibbs_experiments_files/sys_nees/aci369columndatabase/rectangular/55.csv,12.008,5.984,10.008,3.98,1.38,34.488,34.488,3.446043165,2,0.748031496,2,0.748031496,0,0,0.748031496,71920,0.024463995,2,2,0.248031496,3.503937008,50025,0.0048,0.004608777,0.35011361,0.65,2,3784.5,40.0144,0.147145009,0,0,0,2,1,22.1380792,5.487701302,5.407388077,5.59151009,0,0,19.75913134,23.56,0.838681345,0,0,0,0,0,0,0,0,0,
56,5.02203665,Wight;J. K. S.;M.A. (1973). Shear Strength Decay in Reinforced Concrete Columns Subjected to Large Deflection Reversals. Structural Research Series. Urbana-Champaign;University of Illinois: 308.,Wight,WI_40_033_E,/data/dibbs_experiments_files/sys_nees/aci369columndatabase/rectangular/56.csv,12.008,5.984,10.008,3.98,1.38,34.488,34.488,3.446043165,2,0.748031496,2,0.748031496,0,0,0.748031496,71920,0.024463995,2,2,0.248031496,5,50025,0.0033,0.003229773,0.49960032,0.93,2,4872,40.0144,0.114300141,0,0,0,2,1,21.1820048,2.5835758,5.02203665,0,0,0,20.36347873,20.34,1.001194337,0,0,0,0,0,0,0,0,0,
57,4.108675481,Wight;J. K. S.;M.A. (1973). Shear Strength Decay in Reinforced Concrete Columns Subjected to Large Deflection Reversals. Structural Research Series. Urbana-Champaign;University of Illinois: 308.,Wight,WI_40_033_W,/data/dibbs_experiments_files/sys_nees/aci369columndatabase/rectangular/57.csv,12.008,5.984,10.008,3.98,1.38,34.488,34.488,3.446043165,2,0.748,2,0.748,0,0,0.748,71920,0.024461935,2,2,0.248,5,50025,0.0033,0.003228952,0.49960032,0.93,2,4872,40.014,0.114298998,0,0,0,2,1,23.582,2.655996289,4.108675481,0,0,0,20.36224387,20.34,1.001256087,0,0,0,0,0,0,0,0,0,
58,3.534852702,Wight;J. K. S.;M.A. (1973). Shear Strength Decay in Reinforced Concrete Columns Subjected to Large Deflection Reversals. Structural Research Series. Urbana-Champaign;University of Illinois: 308.,Wight,WI_25_033_E,/data/dibbs_experiments_files/sys_nees/aci369columndatabase/rectangular/58.csv,12.008,5.984,10.008,3.98,1.38,34.488,34.488,3.446043165,2,0.748031496,2,0.748031496,0,0,0.748031496,71920,0.024463995,2,2,0.248031496,5,50025,0.0033,0.003229773,0.49960032,0.93,2,4872,24.9528,0.071277054,0,0,0,2,1,19.7581216,3.523306977,3.534852702,0,0,0,18.81734269,19.12,0.983933855,0,0,0,0,0,0,0,0,0,
59,3.653444676,Wight;J. K. S.;M.A. (1973). Shear Strength Decay in Reinforced Concrete Columns Subjected to Large Deflection Reversals. Structural Research Series. Urbana-Champaign;University of Illinois: 308.,Wight,WI_25_033_W,/data/dibbs_experiments_files/sys_nees/aci369columndatabase/rectangular/59.csv,12.008,5.984,10.008,3.98,1.38,34.488,34.488,3.446043165,2,0.748,2,0.748,0,0,0.748,71920,0.024461935,2,2,0.248,5,50025,0.0033,0.003228952,0.49960032,0.93,2,4872,24.953,0.071277625,0,0,0,2,1,20.967,3.424379494,3.653444676,0,0,0,18.81613516,19.12,0.983996262,0,0,0,0,0,0,0,0,0,
60,5.534968685,Wight;J. K. S.;M.A. (1973). Shear Strength Decay in Reinforced Concrete Columns Subjected to Large Deflection Reversals. Structural Research Series. Urbana-Champaign;University of Illinois: 308.,Wight,WI_0_048W,/data/dibbs_experiments_files/sys_nees/aci369columndatabase/rectangular/60.csv,12.008,5.984,10.008,3.98,1.38,34.488,34.488,3.446043165,2,0.748031496,2,0.748031496,0,0,0.748031496,71920,0.024463995,2,2,0.248031496,3.503937008,50025,0.0048,0.004608777,0.35011361,0.65,2,3749.7,0,0,0,0,0,2,1,22.11,2.585826954,5.534968685,5.6164463,0,0,15.68414684,19.94,0.786714176,0,0,0,0,0,0,0,0,0,
61,6.790767803,Wight;J. K. S.;M.A. (1973). Shear Strength Decay in Reinforced Concrete Columns Subjected to Large Deflection Reversals. Structural Research Series. Urbana-Champaign;University of Illinois: 308.,Wight,WI_40_067_E,/data/dibbs_experiments_files/sys_nees/aci369columndatabase/rectangular/61.csv,12.008,5.984,10.008,3.98,1.38,34.488,34.488,3.446043165,2,0.748,2,0.748,0,0,0.748,71920,0.024461935,2,2,0.248,2.52,50025,0.007,0.006406652,0.251798561,0.47,2,4843,40.014,0.114983423,0,0,0,2,1,22.826,6.857457666,6.790767803,0,0,0,20.34847001,29.83,0.682055864,0,0,0,0,0,0,0,0,0,
62,6.819763396,Wight;J. K. S.;M.A. (1973). Shear Strength Decay in Reinforced Concrete Columns Subjected to Large Deflection Reversals. Structural Research Series. Urbana-Champaign;University of Illinois: 308.,Wight,WI_40_067_W,/data/dibbs_experiments_files/sys_nees/aci369columndatabase/rectangular/62.csv,12.008,5.984,10.008,3.98,1.38,34.488,34.488,3.446043165,2,0.748,2,0.748,0,0,0.748,71920,0.024461935,2,2,0.248,2.52,50025,0.007,0.006406652,0.251798561,0.47,2,4843,40.014,0.114983423,0,0,0,2,1,22.338,6.695082347,6.819763396,0,0,0,20.34847001,29.83,0.682055864,0,0,0,0,0,0,0,0,0,
63,5.897703549,Wight;J. K. S.;M.A. (1973). Shear Strength Decay in Reinforced Concrete Columns Subjected to Large Deflection Reversals. Structural Research Series. Urbana-Champaign;University of Illinois: 308.,Wight,WI_40_147_E,/data/dibbs_experiments_files/sys_nees/aci369columndatabase/rectangular/63.csv,12.008,5.984,10.008,3.98,1.25,34.488,34.488,3.446043165,2,0.748,2,0.748,0,0,0.748,71920,0.024461935,2,2,0.374,2.52,45965,0.015,0.014570383,0.251798561,0.48,2,4857.5,40.014,0.114640189,0,0,0,2,1,26.924,5.860009279,5.897703549,0,0,0,20.35537277,50.76,0.401009509,0,0,0,0,0,0,0,0,0,
64,6.228253305,Wight;J. K. S.;M.A. (1973). Shear Strength Decay in Reinforced Concrete Columns Subjected to Large Deflection Reversals. Structural Research Series. Urbana-Champaign;University of Illinois: 308.,Wight,WI_40_147_W,/data/dibbs_experiments_files/sys_nees/aci369columndatabase/rectangular/64.csv,12.008,5.984,10.008,3.98,1.25,34.488,34.488,3.446043165,2,0.748,2,0.748,0,0,0.748,71920,0.024461935,2,2,0.374,2.52,45965,0.015,0.014570383,0.251798561,0.48,2,4857.5,40.014,0.114640189,0,0,0,2,1,27.079,6.083275342,6.228253305,0,0,0,20.35537277,50.76,0.401009509,0,0,0,0,0,0,0,0,0,
65,5.868707956,Wight;J. K. S.;M.A. (1973). Shear Strength Decay in Reinforced Concrete Columns Subjected to Large Deflection Reversals. Structural Research Series. Urbana-Champaign;University of Illinois: 308.,Wight,WI_40_092_E,/data/dibbs_experiments_files/sys_nees/aci369columndatabase/rectangular/65.csv,12.008,5.984,10.008,3.98,1.25,34.488,34.488,3.446043165,2,0.748,2,0.748,0,0,0.748,71920,0.024461935,2,2,0.374,4.016,45965,0.009,0.00914277,0.401278977,0.77,2,4857.5,40.014,0.114640189,0,0,0,2,1,27.241,5.900603108,5.868707956,0,0,0,20.35537277,35.82,0.568276531,0,0,0,0,0,0,0,0,0,
66,5.744026908,Wight;J. K. S.;M.A. (1973). Shear Strength Decay in Reinforced Concrete Columns Subjected to Large Deflection Reversals. Structural Research Series. Urbana-Champaign;University of Illinois: 308.,Wight,WI_40_092_W,/data/dibbs_experiments_files/sys_nees/aci369columndatabase/rectangular/66.csv,12.008,5.984,10.008,3.98,1.25,34.488,34.488,3.446043165,2,0.748,2,0.748,0,0,0.748,71920,0.024461935,2,2,0.374,4.016,45965,0.009,0.00914277,0.401278977,0.77,2,4857.5,40.014,0.114640189,0,0,0,2,1,27.21,5.700533519,5.744026908,0,0,0,20.35537277,35.82,0.568276531,0,0,0,0,0,0,0,0,0,
67,2.593017241,Lynn;A. (1999). Seismic Evaluation of Existing Reinforced Concrete Building Colums. Department of Civil Engineering. Berkeley;University of California. Doctor of Philosophy: 371.,Lynn,2CLH18,/data/dibbs_experiments_files/sys_nees/aci369columndatabase/rectangular/67.csv,18,18,15.62598425,15.63,1.5,116,58,3.711766188,3,1,3,1,2,1,1,47995,0.019392547,2,2,0.374015748,18,57985.5,0.001627668,0.000678195,1.151927438,1.05,2,4799.5,113.0744,0.072714879,0,0,0,3,1,54.12514995,1.920988325,2.593017241,0,3.1,22.263,50.34109467,39.37,1.278668208,0,0,0,0,0,0,0,0,0,
68,0.957068966,Lynn;A. (1999). Seismic Evaluation of Existing Reinforced Concrete Building Colums. Department of Civil Engineering. Berkeley;University of California. Doctor of Philosophy: 371.,Lynn,2CMH18,/data/dibbs_experiments_files/sys_nees/aci369columndatabase/rectangular/68.csv,18,18,15.62598425,15.63,1.5,116,58,3.711766188,3,1,3,1,2,1,1,47995,0.019392547,2,2,0.374015748,18,57985.5,0.001627668,0.000678195,1.151927438,1.05,2,3697.5,339.8976,0.283723236,0,0,0,3,1,68.7888,0.95710019,0.957068966,1.558448276,1,53.205,60.55943716,50.16,1.207435746,0,0,0,0,0,0,0,0,0,
69,1.4,Lynn;A. (1999). Seismic Evaluation of Existing Reinforced Concrete Building Colums. Department of Civil Engineering. Berkeley;University of California. Doctor of Philosophy: 371.,Lynn,2SLH18,/data/dibbs_experiments_files/sys_nees/aci369columndatabase/rectangular/69.csv,18,18,15.625,15.63,1.5,116,58,3.71,3,1,3,1,2,1,1,48000,0.0194,2,2,0.375,18,58000,0.00159,0.00068,1.152,1.05,2,4800,113,0.07,1,20,0,3,1,52.5,0.9,1.4,0,3.6,20,51.2,39.37,1.300484478,0,0,0,0,0,0,0,0,0,
70,1.69,Lynn;A. (1999). Seismic Evaluation of Existing Reinforced Concrete Building Colums. Department of Civil Engineering. Berkeley;University of California. Doctor of Philosophy: 371.,Lynn,3SMD12,/data/dibbs_experiments_files/sys_nees/aci369columndatabase/rectangular/70.csv,18,18,15.5,15.5,1.5,116,58,3.74,3,1.25,3,1.25,2,1,1.25,48000,0.0303,2,2,0.375,12,58000,0.00407,0.00174,0.774193548,0.71,2,3698,340,0.28,1,25,0,3,1,82.5,1.57,1.69,1.97,0.89,33.1,79,75.13,1.051571679,0,0,0,0,0,0,0,0,0,
71,6.40275,"Xiao;Y. M.;Armen (1998). ""Seismic Performance of High-Strength Concrete Columns."" Journal of Structural Engineering (ASCE) 124(3): 241-251.",Xiao,HC4-8L16-T6-0.1P,/data/dibbs_experiments_files/sys_nees/aci369columndatabase/rectangular/71.csv,10,10,8.923228346,8.92,0.51,40,20,2.241341275,3,0.625984252,3,0.625984252,2,1,0.625984252,73950,0.024621056,3,3,0.251968504,2.007874016,65105,0.016,0.007450187,0.225016545,0.21,2,12470,120.0432,0.096265597,0,0,0,3,1,60.68456218,1.551275,6.40275,0,0,0,59.97062331,83.24,0.720463073,0,0,0,0,0,0,0,0,0,
72,3.7225,"Xiao;Y. M.;Armen (1998). ""Seismic Performance of High-Strength Concrete Columns."" Journal of Structural Engineering (ASCE) 124(3): 241-251.",Xiao,HC4-8L16-T6-0.2P,/data/dibbs_experiments_files/sys_nees/aci369columndatabase/rectangular/72.csv,10,10,8.923228346,8.92,0.51,40,20,2.241341275,3,0.625984252,3,0.625984252,2,1,0.625984252,73950,0.024621056,3,3,0.251968504,2.007874016,65105,0.016,0.007450187,0.225016545,0.21,2,12470,240.0864,0.192531195,0,0,0,3,1,72.86347085,1.7284125,3.7225,4.2025,0,0,72.30679767,94.48,0.765313849,0,0,0,0,0,0,0,0,0,
73,2.554310345,Sezen H.; Moehle;J. P. (2002). Seismic Behavior of Shear-Critical Reinforced Concrete Building Columns. Seventh U.S. National Conference on Earthquake Engineering;Boston (Massachusetts);Earthquake Engineering Research Institute.,Sezen ,Specimen_1,/data/dibbs_experiments_files/sys_nees/aci369columndatabase/rectangular/73.csv,18,18,15.43503937,15.44,1.63,116,58,3.757683969,3,1.12992126,3,1.12992126,2,1,1.12992126,62988,0.024758893,3.414,3.414,0.374015748,12,69020,0.002,0.001736519,0.777451856,0.7,2,3059.5,149.9416,0.151260898,0,0,0,3,1,70.7564543,1.844827586,2.554310345,0,4.962068966,3.15,64.77925745,65.07,0.995586655,0,0,0,0,0,0,0,0,0,
74,1.521551724,Sezen H.; Moehle;J. P. (2002). Seismic Behavior of Shear-Critical Reinforced Concrete Building Columns. Seventh U.S. National Conference on Earthquake Engineering;Boston (Massachusetts);Earthquake Engineering Research Institute.,Sezen ,Specimen_2,/data/dibbs_experiments_files/sys_nees/aci369columndatabase/rectangular/74.csv,18,18,15.43503937,15.44,1.63,116,58,3.757683969,3,1.12992126,3,1.12992126,2,1,1.12992126,62988,0.024758893,3.414,3.414,0.374015748,12,69020,0.002,0.001736519,0.777451856,0.7,2,3059.5,599.9912,0.605270368,0,0,0,3,1,80.72508023,0.856034483,1.521551724,1.751724138,1.821551724,8.34,59.27245177,88.36,0.670771551,0,0,0,0,0,0,0,0,0,
75,2.887931034,Sezen H.; Moehle;J. P. (2002). Seismic Behavior of Shear-Critical Reinforced Concrete Building Columns. Seventh U.S. National Conference on Earthquake Engineering;Boston (Massachusetts);Earthquake Engineering Research Institute.,Sezen ,Specimen_4,/data/dibbs_experiments_files/sys_nees/aci369columndatabase/rectangular/75.csv,18,18,15.43503937,15.44,1.63,116,58,3.757683969,3,1.12992126,3,1.12992126,2,1,1.12992126,62988,0.024758893,3.414,3.414,0.374015748,12,69020,0.002,0.001736519,0.777451856,0.7,2,3161,149.9416,0.146403896,0,0,0,3,1,66.22132559,2.046551724,2.887931034,5.097413793,5.1,16.4,65.32113919,65.48,0.997587369,0,0,0,0,0,0,0,0,0,
76,3.953729574,Iwasaki;T. K.;Kazuhiko; Hagiwara;Ryoji; Hasegawa;Kinji; Koyama;Tatsuhiko; Yoshida;Takeshi (1985). Experimental investigation on hysteretic behavior of reinforced concrete bridge pier columns 17th Joint Panel Meeting of the U.S.-Japan Cooperative Program in Wind and Seismic Effects;Gaithesburg;Maryland;Center for Building Technology.,Iwasaki,I_03,/data/dibbs_experiments_files/sys_nees/aci369columndatabase/rectangular/76.csv,15.748,31.496,13.051,28.8,1.97,94.488,94.488,7.239904988,2,0.748031496,2,0.748031496,2,6,0.748031496,46835,0.014176494,4,4,0.354330709,7.834645669,37468,0.006089375,0.001598427,0.600309989,0.25,0,4457.3,0,0,0,0,0,1,1,28.80106128,3.947091228,3.953729574,0,0,0,22.18851107,46.57,0.476428867,0,0,0,0,0,0,0,0,0,
77,3.199559732,Iwasaki;T. K.;Kazuhiko; Hagiwara;Ryoji; Hasegawa;Kinji; Koyama;Tatsuhiko; Yoshida;Takeshi (1985). Experimental investigation on hysteretic behavior of reinforced concrete bridge pier columns 17th Joint Panel Meeting of the U.S.-Japan Cooperative Program in Wind and Seismic Effects;Gaithesburg;Maryland;Center for Building Technology.,Iwasaki,I_04,/data/dibbs_experiments_files/sys_nees/aci369columndatabase/rectangular/77.csv,15.748,31.496,13.051,28.8,1.97,94.488,94.488,7.239904988,4,0.748031496,4,0.748031496,2,6,0.748031496,46835,0.017720617,4,4,0.354330709,7.834645669,37468,0.006089375,0.001598427,0.600309989,0.25,0,4116.55,0,0,0,0,0,1,1,35.96824728,2.379171425,3.199559732,0,0,0,26.23585968,45.72,0.573879275,0,0,0,0,0,0,0,0,0,
78,3.341630683,Iwasaki;T. K.;Kazuhiko; Hagiwara;Ryoji; Hasegawa;Kinji; Koyama;Tatsuhiko; Yoshida;Takeshi (1985). Experimental investigation on hysteretic behavior of reinforced concrete bridge pier columns 17th Joint Panel Meeting of the U.S.-Japan Cooperative Program in Wind and Seismic Effects;Gaithesburg;Maryland;Center for Building Technology.,Iwasaki,I_10,/data/dibbs_experiments_files/sys_nees/aci369columndatabase/rectangular/78.csv,19.685,19.685,17.697,17.7,1.38,98.425,98.425,5.56167712,11,0.511811024,11,0.511811024,2,9,0.511811024,46835,0.021237251,4,4,0.354330709,10,37468,0.004659658,0.002003697,0.565067526,0.52,0,4525.45,0,0,0,0,0,1,1,35.3948724,2.172004344,3.341630683,0,0,0,31.78195029,48.65,0.653263809,0,0,0,0,0,0,0,0,0,
79,2.681432563,Iwasaki;T. K.;Kazuhiko; Hagiwara;Ryoji; Hasegawa;Kinji; Koyama;Tatsuhiko; Yoshida;Takeshi (1985). Experimental investigation on hysteretic behavior of reinforced concrete bridge pier columns 17th Joint Panel Meeting of the U.S.-Japan Cooperative Program in Wind and Seismic Effects;Gaithesburg;Maryland;Center for Building Technology.,Iwasaki,I_14,/data/dibbs_experiments_files/sys_nees/aci369columndatabase/rectangular/79.csv,19.685,19.685,17.697,17.7,1.38,98.425,98.425,5.56167712,11,0.511811024,11,0.511811024,2,9,0.511811024,46835,0.021237251,4,4,0.354330709,10,37468,0.004659658,0.002003697,0.565067526,0.52,0,4641.45,0,0,0,0,0,1,1,34.90970904,1.512003024,2.681432563,0,0,0,31.83624909,48.94,0.650548699,0,0,0,0,0,0,0,0,0,
80,2.197917196,Iwasaki;T. K.;Kazuhiko; Hagiwara;Ryoji; Hasegawa;Kinji; Koyama;Tatsuhiko; Yoshida;Takeshi (1985). Experimental investigation on hysteretic behavior of reinforced concrete bridge pier columns 17th Joint Panel Meeting of the U.S.-Japan Cooperative Program in Wind and Seismic Effects;Gaithesburg;Maryland;Center for Building Technology.,Iwasaki,I_16,/data/dibbs_experiments_files/sys_nees/aci369columndatabase/rectangular/80.csv,19.685,19.685,17.697,17.7,1.38,98.425,98.425,5.56167712,11,0.511811024,11,0.511811024,2,9,0.511811024,46835,0.021237251,4,4,0.354330709,10,37468,0.004659658,0.002003697,0.565067526,0.52,0,4612.45,0,0,0,0,0,1,1,36.65188656,2.702405405,2.197917196,0,0,0,31.82269475,48.87,0.651220393,0,0,0,0,0,0,0,0,0,
81,2.718801707,Iwasaki;T. K.;Kazuhiko; Hagiwara;Ryoji; Hasegawa;Kinji; Koyama;Tatsuhiko; Yoshida;Takeshi (1985). Experimental investigation on hysteretic behavior of reinforced concrete bridge pier columns 17th Joint Panel Meeting of the U.S.-Japan Cooperative Program in Wind and Seismic Effects;Gaithesburg;Maryland;Center for Building Technology.,Iwasaki,I_17,/data/dibbs_experiments_files/sys_nees/aci369columndatabase/rectangular/81.csv,19.685,19.685,17.697,17.7,1.38,68.898,68.898,3.893202238,11,0.511811024,11,0.511811024,2,9,0.511811024,46835,0.021237251,4,4,0.354330709,10,37468,0.004659658,0.002003697,0.565067526,0.52,0,4613.9,0,0,0,0,0,1,1,53.56644552,0.848566968,2.718801707,3.637260878,0,0,45.46159595,58.61,0.775726339,0,0,0,0,0,0,0,0,0,
82,2.761183198,Iwasaki;T. K.;Kazuhiko; Hagiwara;Ryoji; Hasegawa;Kinji; Koyama;Tatsuhiko; Yoshida;Takeshi (1985). Experimental investigation on hysteretic behavior of reinforced concrete bridge pier columns 17th Joint Panel Meeting of the U.S.-Japan Cooperative Program in Wind and Seismic Effects;Gaithesburg;Maryland;Center for Building Technology.,Iwasaki,I_20,/data/dibbs_experiments_files/sys_nees/aci369columndatabase/rectangular/82.csv,19.685,19.685,17.697,17.7,1.38,68.898,68.898,3.893202238,11,0.511811024,11,0.511811024,2,9,0.511811024,46835,0.021237251,4,4,0.354330709,10,37468,0.004659658,0.002003697,0.565067526,0.52,0,4825.6,0,0,0,0,0,1,1,51.7140036,1.337135828,2.761183198,0,0,0,45.60129714,59.34,0.768457437,0,0,0,0,0,0,0,0,0,
83,2.472355427,Iwasaki;T. K.;Kazuhiko; Hagiwara;Ryoji; Hasegawa;Kinji; Koyama;Tatsuhiko; Yoshida;Takeshi (1985). Experimental investigation on hysteretic behavior of reinforced concrete bridge pier columns 17th Joint Panel Meeting of the U.S.-Japan Cooperative Program in Wind and Seismic Effects;Gaithesburg;Maryland;Center for Building Technology.,Iwasaki,I_25,/data/dibbs_experiments_files/sys_nees/aci369columndatabase/rectangular/83.csv,19.685,19.685,17.697,17.7,1.38,45.669,45.669,2.580606883,11,0.511811024,11,0.511811024,2,9,0.511811024,46835,0.021237251,4,4,0.354330709,1.968503937,37468,0.023671062,0.010178781,0.111233765,0.1,0,4786.45,0,0,0,0,0,1,1,88.6525776,0.684831955,2.472355427,4.199785412,0,0,68.75747221,182.72,0.376290915,0,0,0,0,0,0,0,0,0,
84,2.625857252,Ikeda;A. (1968). Report of the Training Institute for Engineering Teachers. Japan;Yokohama National Univeristy.,Ikeda,IK_43,/data/dibbs_experiments_files/sys_nees/aci369columndatabase/rectangular/84.csv,7.874,7.874,6.811007874,6.81,0.57,19.685,19.685,2.890174313,3,0.512,3,0.512,0,0,0.512,63003.95,0.019924629,2,2,0.236220472,3.937007874,81005.265,0.006613709,0.002827439,0.578036019,0.53,2,2840.55,17.642304,0.100175621,0,0,0,2,1,16.80429456,1.688403377,2.625857252,0,0,0,14.20647144,19.83,0.716499831,0,0,0,0,0,0,0,0,0,
85,1.638811278,Ikeda;A. (1968). Report of the Training Institute for Engineering Teachers. Japan;Yokohama National Univeristy.,Ikeda,IK_44,/data/dibbs_experiments_files/sys_nees/aci369columndatabase/rectangular/85.csv,7.874,7.874,6.811007874,6.81,0.57,19.685,19.685,2.890174313,3,0.512,3,0.512,0,0,0.512,63003.95,0.019924629,2,2,0.236220472,3.937007874,81005.265,0.006613709,0.002827439,0.578036019,0.53,2,2840.55,17.642304,0.100175621,0,0,0,2,1,15.92217936,1.511003022,1.638811278,0,0,0,14.20647144,19.83,0.716499831,0,0,0,0,0,0,0,0,0,
86,1.558547117,Ikeda;A. (1968). Report of the Training Institute for Engineering Teachers. Japan;Yokohama National Univeristy.,Ikeda,IK_45,/data/dibbs_experiments_files/sys_nees/aci369columndatabase/rectangular/86.csv,7.874,7.874,6.811007874,6.81,0.57,19.685,19.685,2.890174313,3,0.512,3,0.512,0,0,0.512,63003.95,0.019924629,2,2,0.236220472,3.937007874,81005.265,0.006613709,0.002827439,0.578036019,0.53,2,2840.55,35.284608,0.200351241,0,0,0,2,1,18.8000802,1.18500237,1.558547117,0,0,0,16.23836232,21.43,0.75763557,0,0,0,0,0,0,0,0,0,
87,1.259334519,Ikeda;A. (1968). Report of the Training Institute for Engineering Teachers. Japan;Yokohama National Univeristy.,Ikeda,IK_46,/data/dibbs_experiments_files/sys_nees/aci369columndatabase/rectangular/87.csv,7.874,7.874,6.811007874,6.81,0.57,19.685,19.685,2.890174313,3,0.512,3,0.512,2,1,0.512,63003.95,0.026566171,2,2,0.236220472,3.937007874,81005.265,0.006613709,0.002827439,0.578036019,0.53,2,2840.55,35.284608,0.200351241,0,0,0,2,1,18.1384938,1.182202364,1.259334519,0,0,0,17.09952251,21.43,0.797814843,0,0,0,0,0,0,0,0,0,
88,2.426212852,Ikeda;A. (1968). Report of the Training Institute for Engineering Teachers. Japan;Yokohama National Univeristy.,Ikeda,IK_62,/data/dibbs_experiments_files/sys_nees/aci369columndatabase/rectangular/88.csv,7.874,7.874,6.811007874,6.81,0.63,19.685,19.685,2.890174313,5,0.394,5,0.394,0,0,0.394,50003.25,0.019664889,2,2,0.236220472,3.937007874,69004.485,0.006731696,0.002827439,0.578036019,0.53,2,2840.55,17.642304,0.100175621,0,0,0,2,1,13.02222564,1.775403551,2.426212852,0,0,0,11.88111971,18.01,0.659774163,0,0,0,0,0,0,0,0,0,
89,2.819405639,Ikeda;A. (1968). Report of the Training Institute for Engineering Teachers. Japan;Yokohama National Univeristy.,Ikeda,IK_63,/data/dibbs_experiments_files/sys_nees/aci369columndatabase/rectangular/89.csv,7.874,7.874,6.811007874,6.81,0.63,19.685,19.685,2.890174313,5,0.394,5,0.394,0,0,0.394,50003.25,0.019664889,2,2,0.236220472,3.937007874,69004.485,0.006731696,0.002827439,0.578036019,0.53,2,2840.55,35.284608,0.200351241,0,0,0,2,1,15.92217936,1.052402105,2.819405639,0,0,0,14.07868303,19.61,0.717816531,0,0,0,0,0,0,0,0,0,
90,1.911099822,Ikeda;A. (1968). Report of the Training Institute for Engineering Teachers. Japan;Yokohama National Univeristy.,Ikeda,IK_64,/data/dibbs_experiments_files/sys_nees/aci369columndatabase/rectangular/90.csv,7.874,7.874,6.811007874,6.81,0.63,19.685,19.685,2.890174313,5,0.394,5,0.394,0,0,0.394,50003.25,0.019664889,2,2,0.236220472,3.937007874,69004.485,0.006731696,0.002827439,0.578036019,0.53,2,2840.55,35.284608,0.200351241,0,0,0,2,1,15.80088852,1.859003718,1.911099822,0,0,0,14.07868303,19.61,0.717816531,0,0,0,0,0,0,0,0,0,
91,2.151807637,Umemura;H. a. E.;T. (1970). Report by Umemura Lab. Tokyo;Tokyo University.,Umemura & Endo ,UM_205,/data/dibbs_experiments_files/sys_nees/aci369columndatabase/rectangular/91.csv,7.874,7.874,7.087,7.09,0.29,23.622,23.622,3.333145195,3,0.512,3,0.512,0,0,0.512,67004.5,0.019924629,2,2,0.236220472,3.937007874,47003.055,0.00611255,0.002827439,0.55552531,0.53,2,2550.55,35.284608,0.223131371,0,0,0,2,1,15.74575632,2.05333744,2.151807637,0,0,0,15.01421167,15.07,0.996567277,0,0,0,0,0,0,0,0,0,
92,1.605918212,Umemura;H. a. E.;T. (1970). Report by Umemura Lab. Tokyo;Tokyo University.,Umemura & Endo ,UM_207,/data/dibbs_experiments_files/sys_nees/aci369columndatabase/rectangular/92.csv,7.874,7.874,7.087,7.09,0.29,15.748,15.748,2.222096797,3,0.512,3,0.512,0,0,0.512,67004.5,0.019924629,2,2,0.236220472,3.937007874,47003.055,0.00611255,0.002827439,0.55552531,0.53,2,2550.55,35.284608,0.223131371,0,0,0,2,1,24.00455988,1.287002574,1.605918212,0,0,0,22.5213175,18.89,1.192182558,0,0,0,0,0,0,0,0,0,
93,1.705190077,Umemura;H. a. E.;T. (1970). Report by Umemura Lab. Tokyo;Tokyo University.,Umemura & Endo ,UM_214,/data/dibbs_experiments_files/sys_nees/aci369columndatabase/rectangular/93.csv,7.874,7.874,7.087,7.09,0.29,23.622,23.622,3.333145195,3,0.512,3,0.512,0,0,0.512,67004.5,0.019924629,2,2,0.236220472,7.874015748,47003.055,0.003056275,0.00141372,1.111050621,1.07,2,2550.55,88.21152,0.557828428,0,0,0,2,1,18.66776292,1.440502881,1.705190077,0,0,0,13.45413258,10.76,1.250263148,0,0,0,0,0,0,0,0,0,
94,1.982473965,Umemura;H. a. E.;T. (1970). Report by Umemura Lab. Tokyo;Tokyo University.,Umemura & Endo ,UM_220,/data/dibbs_experiments_files/sys_nees/aci369columndatabase/rectangular/94.csv,7.874,7.874,7.087,7.09,0.43,31.496,15.748,2.222096797,3,0.394,3,0.394,0,0,0.394,55004.3,0.011798934,2,2,0.157480315,4.724409449,94006.11,0.002352888,0.0010472,0.666630372,0.63,2,4770.5,35.284608,0.119297289,0,0,0,2,1,17.92899144,1.991253983,1.982473965,0,0,0,15.42745365,19.74,0.781382261,0,0,0,0,0,0,0,0,0,
95,2.002476505,Umemura;H. a. E.;T. (1970). Report by Umemura Lab. Tokyo;Tokyo University.,Umemura & Endo ,UM_231,/data/dibbs_experiments_files/sys_nees/aci369columndatabase/rectangular/95.csv,7.874,7.874,7.087,7.09,0.45,31.496,15.748,2.222096797,3,0.354330709,3,0.354330709,0,0,0.354330709,47003.2,0.009542626,2,2,0.157480315,3.937007874,76004.94,0.002839537,0.00125664,0.55552531,0.52,0,2140.2,35.284608,0.265913335,0,0,0,2,1,11.302101,0.998376997,2.002476505,0,0,0,11.25849097,16.15,0.697086264,0,0,0,0,0,0,0,0,0,
96,2.008826518,Umemura;H. a. E.;T. (1970). Report by Umemura Lab. Tokyo;Tokyo University.,Umemura & Endo ,UM_232,/data/dibbs_experiments_files/sys_nees/aci369columndatabase/rectangular/96.csv,7.874,7.874,7.087,7.09,0.45,31.496,15.748,2.222096797,3,0.354330709,3,0.354330709,0,0,0.354330709,47003.2,0.009542626,2,2,0.157480315,3.937007874,76004.94,0.002839537,0.00125664,0.55552531,0.52,0,1899.5,35.284608,0.299609223,0,0,0,2,1,13.19864868,1.026377053,2.008826518,0,0,0,10.79577471,15.73,0.68620345,0,0,0,0,0,0,0,0,0,
97,2.146304293,Umemura;H. a. E.;T. (1970). Report by Umemura Lab. Tokyo;Tokyo University.,Umemura & Endo ,UM_233,/data/dibbs_experiments_files/sys_nees/aci369columndatabase/rectangular/97.csv,7.874,7.874,7.087,7.09,0.43,31.496,15.748,2.222096797,3,0.394,3,0.394,0,0,0.394,54003.8,0.011798934,2,2,0.157480315,3.937007874,76004.94,0.002823466,0.00125664,0.55552531,0.52,0,2019.85,35.284608,0.281757417,0,0,0,2,1,15.33777804,0.991501983,2.146304293,0,0,0,13.38535239,15.95,0.839451244,0,0,0,0,0,0,0,0,0,
98,2.363792228,Umemura;H. a. E.;T. (1970). Report by Umemura Lab. Tokyo;Tokyo University.,Umemura & Endo ,UM_234,/data/dibbs_experiments_files/sys_nees/aci369columndatabase/rectangular/98.csv,7.874,7.874,7.087,7.09,0.43,31.496,15.748,2.222096797,3,0.394,3,0.394,0,0,0.394,54003.8,0.011798934,2,2,0.157480315,3.937007874,76004.94,0.002823466,0.00125664,0.55552531,0.52,0,1899.5,35.284608,0.299609223,0,0,0,2,1,15.62446548,1.144002288,2.363792228,0,0,0,13.13536798,15.73,0.834913202,0,0,0,0,0,0,0,0,0,
99,2.124460249,"Kokusho S., Reported by Hirosawa M., 1973, ""A List of Past Experimental Results of Reinforced Concrete Columns."" Tsukuba, Japan: Building Research Institute, Report No. 2, 326.",Kokusho,KO_372,/data/dibbs_experiments_files/sys_nees/aci369columndatabase/rectangular/99.csv,7.874,7.874,6.693,6.69,0.67,19.685,19.685,2.941132527,2,0.512,2,0.512,0,0,0.512,76004.65,0.013283086,2,2,0.255905512,3.937007874,51003.315,0.007995459,0.003318314,0.588227682,0.53,0,2879.7,35.284608,0.197627433,0,0,0,2,1,16.92713538,1.738803478,2.124460249,0,0,0,13.48705654,17.95,0.751265298,0,0,0,0,0,0,0,0,0,
100,1.930403861,"Kokusho S., Reported by Hirosawa M., 1973, ""A List of Past Experimental Results of Reinforced Concrete Columns."" Tsukuba, Japan: Building Research Institute, Report No. 2, 326.",Kokusho,KO_373,/data/dibbs_experiments_files/sys_nees/aci369columndatabase/rectangular/100.csv,7.874,7.874,6.693,6.69,0.61,19.685,19.685,2.941132527,2,0.625,2,0.625,0,0,0.625,76004.65,0.01979334,2,2,0.255905512,3.937007874,51003.315,0.007859572,0.003318314,0.588227682,0.54,0,2960.9,35.284608,0.19220768,0,0,0,2,1,19.74835404,1.861403723,1.930403861,2.406908814,0,0,17.58962316,18.04,0.975118356,0,0,0,0,0,0,0,0,0,
101,1.49504699,"Kokusho S., Fukuhara M., Reported by Hirosawa M., 1973, ""A List of Past Experimental Results of Reinforced Concrete Columns."" Tsukuba, Japan: Building Research Institute, Report No.2, 326.",Kokusho & Fukuhara,KO_452,/data/dibbs_experiments_files/sys_nees/aci369columndatabase/rectangular/101.csv,7.874,7.874,6.693,6.69,0.55,19.685,19.685,2.941132527,2,0.748,2,0.63,0,0,0,52002.8,0.0283506,2,2,0.255905512,3.937007874,45802.89,0.007716814,0.003318314,0.588227682,0.54,0,3179.85,88.21152,0.447432834,0,0,0,2,1,24.4235646,1.026402053,1.49504699,0,0,0,16.83303846,21.03,0.800518642,0,0,0,0,0,0,0,0,0,
102,1.036830074,"Kokusho S., Fukuhara M., Reported by Hirosawa M., 1973, ""A List of Past Experimental Results of Reinforced Concrete Columns."" Tsukuba, Japan: Building Research Institute, Report No.2, 326.",Kokusho & Fukuhara,KO_454,/data/dibbs_experiments_files/sys_nees/aci369columndatabase/rectangular/102.csv,7.874,7.874,6.693,6.69,0.49,19.685,19.685,2.941132527,2,0.866,2,0.63,0,0,0,52002.8,0.038000983,2,2,0.255905512,3.937007874,45802.89,0.00758465,0.003318314,0.588227682,0.55,0,3179.85,88.21152,0.447432834,0,0,0,2,1,24.3133002,0.802201604,1.036830074,0,0,0,17.97539618,21.03,0.854845058,0,0,0,0,0,0,0,0,0,
103,1.086138478,Yalcin;C. (1997). Seismic Evaluation and Retrofit of Existing Reinforced Concrete Bridge Columns. Department of Civil Engineering. Ottawa;Ontario (Canada);University of Ottawa. Doctor of Philosophy: 398.,Yalcin,BR-S1,/data/dibbs_experiments_files/sys_nees/aci369columndatabase/rectangular/103.csv,21.654,21.654,18.745,18.75,1.97,58.464,58.464,3.11891171,4,0.992,4,0.992,2,2,0.992,64525,0.019779632,2,2,0.444,11.81102362,61625,0.002959802,0.001210766,0.630089284,0.57,2,6525,404.64,0.132254979,0,0,0,1,1,132.69944,0.934689198,1.086138478,1.928708265,0,0,132.9646374,127.49,1.042970081,0,0,0,0,0,0,0,0,0,
104,5.345047593,"Elwood;K. J. a. M.;Jack P. (2008). ""Dynamic Shear and Axial-Load Failure of Reinforced Concrete Columns."" Journal of Structural Engineering (ASCE) 134(7): 1189-1198.",Elwood,Specimen1,/data/dibbs_experiments_files/sys_nees/aci369columndatabase/rectangular/104.csv,9,9,7.75984252,7.76,0.8,57.992,28.996,3.73667377,3,0.5,3,0.5,2,1,0.5,69455,0.019392547,3.414,3.414,0.192125984,5.984251969,104110,0.00446769,0.001837694,0.771182141,0.7,2,3552.5,28.7744,0.099997046,0,0,0,3,1,18.1438,2.663988712,5.345047593,0,0,0,14.79076281,20.99,0.704810371,0,0,0,0,0,0,0,0,0,
105,3.439267485,"Elwood;K. J. a. M.;Jack P. (2008). ""Dynamic Shear and Axial-Load Failure of Reinforced Concrete Columns."" Journal of Structural Engineering (ASCE) 134(7): 1189-1198.",Elwood,Specimen2,/data/dibbs_experiments_files/sys_nees/aci369columndatabase/rectangular/105.csv,9,9,7.75984252,7.76,0.8,57.992,28.996,3.73667377,3,0.5,3,0.5,2,1,0.5,69455,0.019392547,3.414,3.414,0.192125984,5.984251969,104110,0.00446769,0.001837694,0.771182141,0.7,2,3465.5,68.1144,0.242654312,0,0,0,3,1,19.9218,1.761501651,3.439267485,5.947372051,0,0,16.47663512,23.49,0.701371918,0,0,0,0,0,0,0,0,0,
106,1.432604167,"Priestley;M. J. N. S.;F.; Xiao;Y. and Verma;R. (1994). ""Steel Jacket Retrofitting of Reinforced Concrete Bridge Columns for Enhanced Shear Strength - Part 2: Test Results and Comparison with Theory."" ACI Structural Journal 91(5): 537-551.",Verma,UnitR1A,/data/dibbs_experiments_files/sys_nees/aci369columndatabase/rectangular/106.csv,24,16,22.5,14.5,0.87,96,48,2.133333333,5,0.75,5,0.75,2,6,0.75,47003.2,0.025310683,2,2,0.251968504,5,52002.8,0.002295553,0.001246586,0.222222222,0.33,2,5499.85,114.04104,0.053998177,0,0,0,3,1,127.9,1.385416667,1.432604167,0,0,0,116.5266722,106.08,1.098512568,0,0,0,0,0,0,0,0,0,
107,3.923291847,Saatcioglu;M. O.;Guney (1989). Response of Reinforced Concrete Columns to Simulated Seismic Loading. ACI Structural Journal. 86: 3-12.,Saatcioglu,U2,/data/dibbs_experiments_files/sys_nees/aci369columndatabase/rectangular/107.csv,13.78,13.78,12.00834646,12.01,0.89,39.37,39.37,3.278552975,3,0.984251969,3,0.984251969,2,1,0.984251969,65685,0.03205487,2,2,0.393700787,5.905511811,68150,0.006866599,0.00299189,0.49178393,0.46,2,4379,134.88,0.162208712,0,0,0,1,1,61.66264,2.309004618,3.923291847,5.913131826,0,0,61.05876484,64.46,0.947186315,0,0,0,0,0,0,0,0,0,
108,1.97485395,"Esaki, F. (1996). Reinforcing Effect of Steel Plate Hoops on Ductility of R/C Square Column. Eleventh World Conference on Earthquake Engineering. Acapulco, Mexico, Elsevier Science Ltd.",Esaki,H-2-1_3,/data/dibbs_experiments_files/sys_nees/aci369columndatabase/rectangular/108.csv,7.874,7.874,6.89,6.89,0.49,31.496,15.748,2.28563135,3,0.511811024,3,0.511811024,2,1,0.511811024,52459.55,0.026546564,2,2,0.236220472,1.57480315,52843.8,0.016155617,0.007068598,0.228563592,0.21,2,3340,71.74429056,0.346457572,0,0,0,3,1,27.49994136,1.066002132,1.97485395,0,0,0,22.21274112,35.94,0.618121233,0,0,0,0,0,0,0,0,0,
109,1.966916434,Esaki;F. (1996). Reinforcing Effect of Steel Plate Hoops on Ductility of R/C Square Column. Eleventh World Conference on Earthquake Engineering. Acapulco;Mexico;Elsevier Science Ltd.,Esaki,H-2-1_5,/data/dibbs_experiments_files/sys_nees/aci369columndatabase/rectangular/109.csv,7.874,7.874,6.89,6.89,0.49,31.496,15.748,2.28563135,3,0.511811024,3,0.511811024,2,1,0.511811024,52459.55,0.026546564,2,2,0.236220472,1.968503937,52843.8,0.012924494,0.005654878,0.28570449,0.27,2,3340,43.089664,0.208082626,0,0,0,3,1,24.54485544,1.302002604,1.966916434,0,0,0,21.19137051,29.25,0.72437803,0,0,0,0,0,0,0,0,0,
110,2.132016764,Esaki;F. (1996). Reinforcing Effect of Steel Plate Hoops on Ductility of R/C Square Column. Eleventh World Conference on Earthquake Engineering. Acapulco;Mexico;Elsevier Science Ltd.,Esaki,HT-2-1_3,/data/dibbs_experiments_files/sys_nees/aci369columndatabase/rectangular/110.csv,7.874,7.874,6.89,6.89,0.49,31.496,15.748,2.28563135,3,0.511811024,3,0.511811024,2,1,0.511811024,52459.55,0.026546564,3,3,0.236220472,2.362204724,52843.8,0.016155617,0.007068598,0.342845388,0.32,2,2930,62.881056,0.346147648,0,0,0,3,1,26.77219632,1.52000304,2.132016764,0,0,0,20.89451649,34.58,0.604318952,0,0,0,0,0,0,0,0,0,
111,2.482219964,Esaki;F. (1996). Reinforcing Effect of Steel Plate Hoops on Ductility of R/C Square Column. Eleventh World Conference on Earthquake Engineering. Acapulco;Mexico;Elsevier Science Ltd.,Esaki,HT-2-1_5,/data/dibbs_experiments_files/sys_nees/aci369columndatabase/rectangular/111.csv,7.874,7.874,6.89,6.89,0.49,31.496,15.748,2.28563135,3,0.511811024,3,0.511811024,2,1,0.511811024,52459.55,0.026546564,3,3,0.236220472,2.952755906,52843.8,0.012924494,0.005654878,0.428556735,0.4,2,2930,37.7664,0.207896485,0,0,0,3,1,24.5889612,1.349002698,2.482219964,0,0,0,20.09680535,28.16,0.713582037,0,0,0,0,0,0,0,0,0,
112,1.031810345,Lynn;A. (1999). Seismic Evaluation of Existing Reinforced Concrete Building Colums. Department of Civil Engineering. Berkeley;University of California. Doctor of Philosophy: 371.,Lynn,3CMH18,/data/dibbs_experiments_files/sys_nees/aci369columndatabase/rectangular/112.csv,18,18,15.5,15.5,1.5,116,58,3.741935484,3,1.251968504,3,1.251968504,2,1,1.251968504,47995,0.030396366,2,2,0.374015748,18,57985.5,0.001627668,0.000678195,1.161290323,1.06,2,4002,339.8976,0.262135599,0,0,0,3,1,73.7344,0.916372522,1.031810345,2.070344828,2.070689655,18.771,76.90487314,51.01,1.507681629,0,0,0,0,0,0,0,0,0,
113,1.744482759,Lynn;A. (1999). Seismic Evaluation of Existing Reinforced Concrete Building Colums. Department of Civil Engineering. Berkeley;University of California. Doctor of Philosophy: 371.,Lynn,3CMD12,/data/dibbs_experiments_files/sys_nees/aci369columndatabase/rectangular/113.csv,18,18,15.5,15.5,1.5,116,58,3.741935484,3,1.251968504,3,1.251968504,2,1,1.251968504,47995,0.030396366,3.414,3.414,0.374015748,12,57985.5,0.004167644,0.001736519,0.774193548,0.71,2,4002,339.8976,0.262135599,0,0,0,3,1,80.0288,1.024979636,1.744482759,0,2.08362069,33.495,76.90487314,76.38,1.006828297,0,0,0,0,0,0,0,0,0,
114,1,Lynn;A. (1999). Seismic Evaluation of Existing Reinforced Concrete Building Colums. Department of Civil Engineering. Berkeley;University of California. Doctor of Philosophy: 371.,Lynn,3SLH18,/data/dibbs_experiments_files/sys_nees/aci369columndatabase/rectangular/114.csv,18,18,15.5,15.5,1.5,116,58,3.74,3,1.25,3,1.25,2,1,1.25,48000,0.0303,2,2,0.375,18,58000,0.00159,0.00068,1.161290323,1.06,2,3900,113,0.09,1,25,0,3,1,59.8,0.76,1,2.1,3.1,0.1,69.4,36.07,1.923889382,0,0,0,0,0,0,0,0,0,
115,5.306070612,"M.Yoshimura;Y.Takaine;T.Nakamura;""Collapse Drift of Reinforced Concrete Columns"";The Fifth US-Japan workshop on Performance-Based Earthquake Engineering Methodology for Reinforced Concrete Building Structures;10-11;September 2003.",Yoshimura,Unit_6,/data/dibbs_experiments_files/sys_nees/aci369columndatabase/rectangular/115.csv,11.811,11.811,10.039,10.04,1.28,47.244,23.622,2.353023209,4,0.512,4,0.512,2,2,0.512,59305,0.017710781,2,2,0.236,3.937,56840,0.004804186,0.001881446,0.392170535,0.35,2,4451.5,124.22448,0.200044894,0,0,0,3,1,48.93896,1.988003976,5.306070612,0,0,0,44.03528657,46.77,0.941455627,0,0,0,0,0,0,0,0,0,
116,2.036025739,"M.Yoshimura;Y.Takaine;T.Nakamura;""Collapse Drift of Reinforced Concrete Columns"";The Fifth US-Japan workshop on Performance-Based Earthquake Engineering Methodology for Reinforced Concrete Building Structures;10-11;September 2003.",Yoshimura,Unit_7,/data/dibbs_experiments_files/sys_nees/aci369columndatabase/rectangular/116.csv,11.811,11.811,10.039,10.04,1.28,47.244,23.622,2.353023209,4,0.512,4,0.512,2,2,0.512,59305,0.017710781,2,2,0.236,5.906,56840,0.003202519,0.001254191,0.588305608,0.52,2,4451.5,124.22448,0.200044894,0,0,0,3,1,47.59016,0.982001964,2.036025739,0,0,0,44.03528657,42.55,1.034999284,0,0,0,0,0,0,0,0,0,
