Repository: LiamPledger/Drift-Capacity-of-RC-Columns

# Drift-Capacity-of-RC-Columns
This repository uses existing data for cyclic tests of RC columns to train a Gradient-Boosted Decision Tree (GBDT) machine learning algorithm to estimate drift capacity. 
A total of 498 RC column tests  from the ACI-369 database (326 rectangular columns, and 172 circular columns) are used to train the algorithm.
Please get in touch if you would like to share more tests not currently included in the repository.

## RC Column Calculator

### Usage

1. Clone or download this repository to your local machine.

2. Ensure you have Python and the required libraries (NumPy, LightGBM) installed.

3.

File: RC column database.csv (part 2 of 4)
"ID (From ACI 369 databases). The first 104 entries are circular columns, the rest (237) are rectangular columns",Section depth [in.],Section width [in.],a [in.],a/d,Bar dia. [in.],fy (longi. reinf.) [psi],pL (longi. reinf.),Spacing of trans. reinf. (s) [in.],fy (trans. reinf.) [psi],pv (trans. reinf. ratio),s/d,f'c [psi],Axial load(P) [kips],Axial load ratio,s/lbd,a/s,pl * fyl,pt * fyt,A [in],I,Drift ratio at 0.8Vmax1 [%],Col.Name,References
163,16.49606299,16.49606299,77.5,,0.874015748,71282,0.0213,2,59987,0.007379758,0.151551313,10092,221.99,0.102921398,2.288288288,38.75,1518.3066,442.6895431,213.7226222,3634.888755,3.0906,C8,Roeder;C. W. G.;R.; Soderstrom;J.L.; Yoo;J.H. (2001). Seismic Performance of Pile-Wharf Connections. Berkeley (California);Pacific Earthquake Engineering Research Center.
164,18,18,96,,0.748031496,81983,0.0198,3,62988,0.004069171,0.208333333,4741.5,51.99624,0.043094445,4.010526316,32,1623.2634,256.3089429,254.4690049,5152.99735,7.5443,Unit_1,"Moyer;M. J. a. K.;M.J. (2003). ""Influence of tension strain on buckling of reinforcement in RC bridge columns."" ACI Structural Journal 100(1): 75-85."
169,16,16,73,5.703125,0.5,66483,0.0117,1.251968504,100268,0.002461297,0.097810039,5292.5,0,0,2.503937008,58.3081761,777.8511,246.7893276,201.0619298,3216.990877,6.0781,UC1,Hamilton;C. H.;Pardoen;G.C.;Kazanjy;R.P. (2002). Experimental Testing of Bridge Columns Subjected to Reversed-Cyclic and Pulse-type Loading Histories. Civil Engineering Technical Report Series. Irvine;University of California;Irvine.
1,7.874015748,7.874015748,11.81102362,1.703093954,0.5,53795,0.012667687,1.377952756,49880,0.006788084,0.198694295,3132,33.075,0.170327802,2.755905512,8.571428569,681.4582222,338.5896299,62.000124,320.3346147,1.571,HPRC10-63,"Nagasaka;T. (1982). ""Effectiveness of Steel Fiber as Web Reinforcement in Reinforced Concrete Columns."" Transactions of the Japan Concrete Insitute 4: 493-500."
2,19.68503937,15.7480315,32.48031496,1.862302483,0.866141732,46110,0.02660929,3.937007874,48720,0.003180863,0.225733634,3929.5,88.2,0.072405029,4.545454547,8.25,1226.954362,154.9716454,310.0006201,10010.45671,2.2552,UNIT_1,"Imai;H. Y.;Y. (1986). ""A Study on Causes of Earthquake Damage of Izumi High School Due to Miyagi-Ken-Oki Earthquake in 1978."" Transactions of the Japan Concrete Insitute 8: 405-418."
3,6.299212598,6.299212598,6.299212598,1.161524501,0.374015748,49445,0.022150683,1.57480315,81055,0.006135923,0.290381125,2871,91.2688,0.801155126,4.210526317,3.999999999,1095.240521,497.3472388,39.68007935,131.2090581,1.0716,No.104-08,"Zhou;X. S.;Toshio; Jiang;Weishan; Ono;Arata; Shimizu;Yasushi (1987). ""Behavior of Reinforced Concrete Short Column Under High Axial Load."" Transactions of the Japan Concrete Insitute 9: 541-548."
4,6.299212598,6.299212598,6.299212598,1.161524501,0.374015748,49445,0.022150683,1.57480315,81055,0.006135923,0.290381125,2871,91.2688,0.801155126,4.210526317,3.999999999,1095.240521,497.3472388,39.68007935,131.2090581,2.0415,No.114-08,"Zhou;X. S.;Toshio; Jiang;Weishan; Ono;Arata; Shimizu;Yasushi (1987). ""Behavior of Reinforced Concrete Short Column Under High Axial Load."" Transactions of the Japan Concrete Insitute 9: 541-548."
5,6.299212598,6.299212598,6.299212598,1.161524501,0.374015748,49445,0.022150683,1.57480315,81055,0.010474021,0.290381125,2871,91.2688,0.801155126,4.210526317,3.999999999,1095.240521,848.9717722,39.68007935,131.2090581,3.9561,No.124-08,"Zhou;X. S.;Toshio; Jiang;Weishan; Ono;Arata; Shimizu;Yasushi (1987). ""Behavior of Reinforced Concrete Short Column Under High Axial Load."" Transactions of the Japan Concrete Insitute 9: 541-548."
6,7.086614173,7.086614173,8.858267717,1.409332916,0.5,49300,0.031278239,2.531496063,36105,0.002171483,0.402756029,4611,42.75,0.184613485,5.062992126,3.499222395,1542.017183,78.40139372,50.22010044,210.1715407,1.4681,OA2,"Arakawa;T. A.;Yasuyuki; Mizoguchi;Mitsuo; Yoshida;Minoru (1989). ""Shear Resisting Behavior of Short Reinforced Concrete Columns Under Biaxial Bending-Shear."" Transactions of the Japan Concrete Insitute 11: 317-324."
7,7.086614173,7.086614173,8.858267717,1.409332916,0.5,49300,0.031278239,2.531496063,36105,0.002171483,0.402756029,4785,107.1,0.445686985,5.062992126,3.499222395,1542.017183,78.40139372,50.22010044,210.1715407,1.0301,OA5,"Arakawa;T. A.;Yasuyuki; Mizoguchi;Mitsuo; Yoshida;Minoru (1989). ""Shear Resisting Behavior of Short Reinforced Concrete Columns Under Biaxial Bending-Shear."" Transactions of the Japan Concrete Insitute 11: 317-324."
8,16.14173228,9.05511811,17.913,1.231367253,0.748031496,63945,0.030066674,3.503937008,60030,0.005525029,0.240866035,5060.5,120.15,0.162437421,4.684210527,5.112249438,1922.613469,331.6674909,146.1652923,3173.681157,1.3097,CUS,Umehara;H. a. J.;J.O. (1982). Shear Strength and Deterioration of Short Reinforced Concrete Columns Under Cyclic Deformations. Austin;University of Texas;Austin: 256.
9,9.05511811,16.14173228,17.913,2.401003694,0.748031496,63945,0.030066674,3.503937008,60030,0.001549703,0.469656992,5060.5,120.15,0.162437421,4.684210527,5.112249438,1922.613469,93.02867109,146.1652923,998.7372592,1.7454,CUW,Umehara;H. a. J.;J.O. (1982). Shear Strength and Deterioration of Short Reinforced Concrete Columns Under Cyclic Deformations. Austin;University of Texas;Austin: 256.
10,12.00787402,12.00787402,17.913,1.720189792,0.748031496,66990,0.024383014,8.267716535,60030,0.001507082,0.793950851,4335.5,64.8,0.103658178,11.05263158,2.16662,1633.418108,90.47013246,144.1890385,1732.539901,1.4953,UNIT_1_1,Bett;B. J. K.;Richard E.; Jirsa;James O. (1985). Behavior of Strengthened and Repaired Reinforced Concrete Columns Under Cyclic Deformations. Austin;Texas;University of Texas;Austin: 86.
11,18,36,48,3.069486405,0.984251969,62930,0.018786568,16,58000,0.000953712,1.023162135,3175.5,0,0,16.25599999,3,1182.238724,55.315296,648,17496,2.284,SC3,"Aboutaha;R. S. E.;M.D.; Jirsa;J.O.: and Kreger;M.E. (1999). ""Rehabilitation of Shear Critical Concrete Columns by Use of Rectangular Steel Jackets."" ACI Structural Journal 96(1): 68-78."
12,36,18,48,1.426966292,0.984251969,62930,0.018786568,16,58000,0.000762969,0.475655431,2320,0,0,16.25599999,3,1182.238724,44.252202,648,69984,0.8879,SC9,"Aboutaha;R. S. E.;M.D.; Jirsa;J.O.: and Kreger;M.E. (1999). ""Rehabilitation of Shear Critical Concrete Columns by Use of Rectangular Steel Jackets."" ACI Structural Journal 96(1): 68-78."
13,19.68503937,19.68503937,39.37007874,2.224670348,0.511811024,46835,0.021237166,10,37468,0.002003693,0.565066268,4799.5,0,0,19.53846152,3.937007874,994.6426696,75.07436932,387.500775,12513.07089,1.9809,I18,Iwasaki;T. K.;Kazuhiko; Hagiwara;Ryoji; Hasegawa;Kinji; Koyama;Tatsuhiko; Yoshida;Takeshi (1985). Experimental investigation on hysteretic behavior of reinforced concrete bridge pier columns 17th Joint Panel Meeting of the U.S.-Japan Cooperative Program in Wind and Seismic Effects;Gaithesburg;Maryland;Center for Building Technology.
14,19.68503937,19.68503937,39.37007874,2.224670348,0.511811024,46835,0.021237166,10,37468,0.002003693,0.565066268,4599.4,0,0,19.53846152,3.937007874,994.6426696,75.07436932,387.500775,12513.07089,1.6693,I21,Iwasaki;T. K.;Kazuhiko; Hagiwara;Ryoji; Hasegawa;Kinji; Koyama;Tatsuhiko; Yoshida;Takeshi (1985). Experimental investigation on hysteretic behavior of reinforced concrete bridge pier columns 17th Joint Panel Meeting of the U.S.-Japan Cooperative Program in Wind and Seismic Effects;Gaithesburg;Maryland;Center for Building Technology.
15,16,24,48,3.310344828,0.75,68005,0.025310683,5,47003.2,0.000831058,0.344827586,5001.05,114.1425,0.059436737,6.666666667,9.6,1721.252997,39.06238539,384,8192,0.9985,UnitR3A,"Priestley;M. J. N. S.;F.; Xiao;Y. and Verma;R. (1994). ""Steel Jacket Retrofitting of Reinforced Concrete Bridge Columns for Enhanced Shear Strength - Part 2: Test Results and Comparison with Theory."" ACI Structural Journal 91(5): 537-551."
16,16,24,48,3.310344828,0.75,68005,0.025310683,5,47003.2,0.000831058,0.344827586,4700.9,114.1425,0.063231742,6.666666667,9.6,1721.252997,39.06238539,384,8192,0.6535,UnitR5A,"Priestley;M. J. N. S.;F.; Xiao;Y. and Verma;R. (1994). ""Steel Jacket Retrofitting of Reinforced Concrete Bridge Columns for Enhanced Shear Strength - Part 2: Test Results and Comparison with Theory."" ACI Structural Journal 91(5): 537-551."
17,11.81102362,11.81102362,31.49606299,3.07698225,0.62992126,55114.5,0.026808257,9.842519685,57507,0.000753982,0.961556953,4718.3,20.25,0.03076553,15.625,3.2,1477.52368,43.35924287,139.500279,1621.693986,1.505,Specimen_B1,"Pandey;G. R. M.;H. (2005). ""Seismic Performance of Reinforced Concrete Piers with Bond-Controlled Reinforcements."" ACI Structural Journal 102(2): 295-304."
18,6.88976378,6.88976378,6.88976378,1.168199344,0.394,56260,0.030821581,4.330708661,45240,0.002937593,0.734296731,3770,17.915625,0.100111034,10.99164635,1.590909091,1734.022147,132.8967073,47.46884494,187.77427,0.4833,Specimen_CE,"Yoshimura;K. K.;K.; Kuroki;M. (1991). ""Seismic Shear Strengthening Method for Existing R/C Short Columns."" ACI Structural Journal 128(Special Publication (SP128-66)): 1065-1080."
19,6.88976378,6.88976378,6.88976378,1.168199344,0.394,49880,0.030821581,4.330708661,45240,0.002937593,0.734296731,4741.5,22.5315,0.100107286,10.99164635,1.590909091,1537.38046,132.8967073,47.46884494,187.77427,0.4267,Specimen_BE,"Yoshimura;K. K.;K.; Kuroki;M. (1991). ""Seismic Shear Strengthening Method for Existing R/C Short Columns."" ACI Structural Journal 128(Special Publication (SP128-66)): 1065-1080."
20,6.88976378,6.88976378,6.88976378,1.168199344,0.512,49880,0.069397068,0.787401575,46690,0.016156762,0.133508496,6017.5,28.5975,0.100115958,1.537893701,8.749999998,3461.525752,754.3592178,47.46884494,187.77427,1.2729,Specimen_LE,"Yoshimura;K. K.;K.; Kuroki;M. (1991). ""Seismic Shear Strengthening Method for Existing R/C Short Columns."" ACI Structural Journal 128(Special Publication (SP128-66)): 1065-1080."
21,11.811,11.811,23.622,2.353023209,0.63,58290,0.026815067,3.937,56840,0.001881446,0.392170535,4451.5,124.224,0.200044121,6.249206349,6,1563.050255,106.9413906,139.499721,1621.681013,0.9991,No.1,Yoshimura;M. T.;Y. and Nakamura;T. (2003). Collapse Drift of Reinforced Concrete Columns. The Fifth U.S. - Japan Workshop on Performance-Based Earthquake Engineering Methodology for Reinforced Concrete Structures. Hakone;Japan;Pacific Earthquake Engineering Research Center (UC Berkeley): 239-253.
22,11.811,11.811,23.622,2.353023209,0.63,58290,0.026815067,7.874,56840,0.000940723,0.78434107,4451.5,124.224,0.200044121,12.4984127,3,1563.050255,53.47069532,139.499721,1621.681013,0.7895,No.3,Yoshimura;M. T.;Y. and Nakamura;T. (2003). Collapse Drift of Reinforced Concrete Columns. The Fifth U.S. - Japan Workshop on Performance-Based Earthquake Engineering Methodology for Reinforced Concrete Structures. Hakone;Japan;Pacific Earthquake Engineering Research Center (UC Berkeley): 239-253.
23,11.811,11.811,23.622,2.353023209,0.63,58290,0.026815067,3.937,56840,0.001881446,0.392170535,4451.5,186.337,0.300067792,6.249206349,6,1563.050255,106.9413906,139.499721,1621.681013,0.8107,No.4,Yoshimura;M. T.;Y. and Nakamura;T. (2003). Collapse Drift of Reinforced Concrete Columns. The Fifth U.S. - Japan Workshop on Performance-Based Earthquake Engineering Methodology for Reinforced Concrete Structures. Hakone;Japan;Pacific Earthquake Engineering Research Center (UC Berkeley): 239-253.
24,11.811,11.811,17.7165,1.730803048,0.5,49300,0.016890317,6.3,85115,0.000819266,0.615474795,1957.5,81.94,0.300068806,12.6,2.812142857,832.6926281,69.73182559,139.499721,1621.681013,0.5729,C1,Ousalem;H. K.;T.; Tasai A.; Oshugi;Y. (2002). Experimental Study on Seismic Behavior of Reinforced Concrete Columns under Constant and Variable Axial Loadings. Annual Conference of Japan Concrete Institute;Tsukuba;Japan.
25,11.811,11.811,17.7165,1.730803048,0.5,49300,0.016890317,2.953,85115,0.002814814,0.288491598,1957.5,81.94,0.300068806,5.906,5.999492042,832.6926281,239.5828936,139.499721,1621.681013,1.3321,C4,Ousalem;H. K.;T.; Tasai A.; Oshugi;Y. (2002). Experimental Study on Seismic Behavior of Reinforced Concrete Columns under Constant and Variable Axial Loadings. Annual Conference of Japan Concrete Institute;Tsukuba;Japan.
26,11.811,11.811,17.7165,1.730803048,0.5,49300,0.016890317,2.953,55680,0.002814814,0.288491598,2610,109.25,0.300059651,5.906,5.999492042,832.6926281,156.7288435,139.499721,1621.681013,1.0442,C8,Ousalem;H. K.;T.; Tasai A.; Oshugi;Y. (2002). Experimental Study on Seismic Behavior of Reinforced Concrete Columns under Constant and Variable Axial Loadings. Annual Conference of Japan Concrete Institute;Tsukuba;Japan.
27,11.811,11.811,17.7165,1.730803048,0.5,49300,0.016890317,2.953,55680,0.002814814,0.288491598,2610,72.835,0.200044345,5.906,5.999492042,832.6926281,156.7288435,139.499721,1621.681013,1.5184,C12,Ousalem;H. K.;T.; Tasai A.; Oshugi;Y. (2002). Experimental Study on Seismic Behavior of Reinforced Concrete Columns under Constant and Variable Axial Loadings. Annual Conference of Japan Concrete Institute;Tsukuba;Japan.
28,11.811,11.811,11.811,1.153868699,0.5,64815,0.016890317,1.969,57710,0.004221507,0.192360297,4016.5,121.392,0.21665512,3.938,5.998476384,1094.745896,243.623169,139.499721,1621.681013,1.1684,D1,Ousalem;H. K.;T.; Tasai A. (2003). Effect of Hysteretic Reversals on Lateral and Axial Capacities of Reinforced Concrete Columns. The Fifth U.S. - Japan Workshop on Performance-Based Earthquake Engineering Methodology for Reinforced Concrete Structures. Hakone;Japan;Pacific Earthquake Engineering Research Center (UC Berkeley): 211-221.
29,11.811,11.811,17.7165,1.730803048,0.5,64815,0.022520422,5.906,57710,0.001407407,0.576983197,4081.75,121.392,0.213191716,11.812,2.999746021,1459.661152,81.22145797,139.499721,1621.681013,0.8382,D11,Ousalem;H. K.;T.; Tasai A. (2003). Effect of Hysteretic Reversals on Lateral and Axial Capacities of Reinforced Concrete Columns. The Fifth U.S. - Japan Workshop on Performance-Based Earthquake Engineering Methodology for Reinforced Concrete Structures. Hakone;Japan;Pacific Earthquake Engineering Research Center (UC Berkeley): 211-221.
30,11.811,11.811,17.7165,1.730803048,0.5,64815,0.022520422,5.906,57710,0.001407407,0.576983197,4081.75,121.392,0.213191716,11.812,2.999746021,1459.661152,81.22145797,139.499721,1621.681013,0.968,D12,Ousalem;H. K.;T.; Tasai A. (2003). Effect of Hysteretic Reversals on Lateral and Axial Capacities of Reinforced Concrete Columns. The Fifth U.S. - Japan Workshop on Performance-Based Earthquake Engineering Methodology for Reinforced Concrete Structures. Hakone;Japan;Pacific Earthquake Engineering Research Center (UC Berkeley): 211-221.
32,11.811,11.811,17.7165,1.730803048,0.5,64815,0.022520422,1.969,57710,0.004221507,0.192360297,3784.5,121.392,0.22993666,3.938,8.997714576,1459.661152,243.623169,139.499721,1621.681013,1.9191,D14,Ousalem;H. K.;T.; Tasai A. (2003). Effect of Hysteretic Reversals on Lateral and Axial Capacities of Reinforced Concrete Columns. The Fifth U.S. - Japan Workshop on Performance-Based Earthquake Engineering Methodology for Reinforced Concrete Structures. Hakone;Japan;Pacific Earthquake Engineering Research Center (UC Berkeley): 211-221.
33,11.811,11.811,11.811,1.153868699,0.5,64815,0.016890317,1.969,57710,0.004221507,0.192360297,3784.5,121.392,0.22993666,3.938,5.998476384,1094.745896,243.623169,139.499721,1621.681013,1.7992,D16,Ousalem;H. K.;T.; Tasai A. (2003). Effect of Hysteretic Reversals on Lateral and Axial Capacities of Reinforced Concrete Columns. The Fifth U.S. - Japan Workshop on Performance-Based Earthquake Engineering Methodology for Reinforced Concrete Structures. Hakone;Japan;Pacific Earthquake Engineering Research Center (UC Berkeley): 211-221.
35,11.811,11.811,17.7165,1.764767407,0.63,55100,0.026815067,3.937,55100,0.00211129,0.392170535,3842.5,144.76,0.270060681,6.249206349,4.5,1477.510192,116.332079,139.499721,1621.681013,0.7451,N-27C,"Nakamura;T. Y.;M. (2002). ""Gravity Load Collapse of Reinforced Concrete Columns with Brittle Failure Modes."" Journal of Asian Architecture and Building Engineering 1(1): 21-27."
37,15.748,15.748,35.433,2.571521881,0.874,79315,0.038706323,7.087,51475,0.001906021,0.514333406,3639.5,180.56,0.200045603,8.108695652,4.999717793,3069.992009,98.11243098,247.999504,5125.312832,2.001,S-1,Yoshimura;M. Y.;N. (2000). Ultimate Limit State of RC Columns. The Second U.S.- Japan Workshop on Performance-Based Earthquake Engineering Methodology for Reinforced Concrete Structures. Sapporo;Hokkaido;Japan;Pacific Earthquake Engineering Research Center (UC Berkeley): 313-326.
38,12.008,5.984,34.488,3.446043165,0.748031496,71920,0.024463995,5,50025,0.003229773,0.49960032,4640,0,0,6.684210527,6.8976,1759.45052,161.5693943,71.855872,863.4205412,2.9633,WI_0_033E,"Wight, J.K.; and Sozen, M.A., ""Shear Strength Decay in Reinforced Concrete Columns Subjected to Large Deflection Reversals,"" Structural Research Series No. 403, Civil Engineering Studies, University of Illinois, Urbana-Champaign, Ill., Aug 1973, 290 pages"
39,18,18,58,3.741935484,1.252,48000,0.0303,18,58000,0.00068,1.161290323,3900,113,0.09,14.37699681,3.222222222,1454.4,39.44,324,8748,1,3CLH18,Lynn;A. (1999). Seismic Evaluation of Existing Reinforced Concrete Building Colums. Department of Civil Engineering. Berkeley;University of California. Doctor of Philosophy: 371.
40,11.811,11.811,25.591,2.500097694,0.63,55114.5,0.026815067,5.906,57507,0.001256318,0.576983197,4170.2,20.232,0.03477832,9.374603175,4.333051134,1477.89901,72.24707923,139.499721,1621.681013,1.4497,A1,"Pandey;G. R. M.;H. (2005). ""Seismic Performance of Reinforced Concrete Piers with Bond-Controlled Reinforcements."" ACI Structural Journal 102(2): 295-304."
41,7.874,7.874,11.811,1.703094415,0.5,53795,0.012667738,0.787401575,49880,0.011879171,0.113539855,3045,66.0912,0.350078564,1.57480315,14.99997,681.4609657,592.5330495,61.999876,320.332052,1.5088,HPRC19-32,"Nagasaka;T. (1982). ""Effectiveness of Steel Fiber as Web Reinforcement in Reinforced Concrete Columns."" Transactions of the Japan Concrete Insitute 4: 493-500."
42,7.874,7.874,15.748,2.279202916,0.62992126,53505,0.020106273,1.968503937,45820,0.004751668,0.284900934,4640,41.1384,0.143000842,3.124999999,7.999984,1075.786137,217.7214278,61.999876,320.332052,3.8256,2D16RS,"Ohue;M.;Morimoto;H.;Fujii;S.;Morita;S (1985). ""The Behavior of R.C.Short Columns Failing in Splitting Bond-Shear Under Dynamic Lateral Loading."" Transactions of the Japan Concrete Insitute 7: 293-300."
43,7.874,7.874,15.748,2.279345781,0.511811024,53650,0.026546564,1.968503937,45820,0.004751668,0.284918792,4335.5,41.1384,0.15304438,3.846153843,7.999984,1424.223159,217.7214278,61.999876,320.332052,1.7964,4D13RS,"Ohue;M.;Morimoto;H.;Fujii;S.;Morita;S (1985). ""The Behavior of R.C.Short Columns Failing in Splitting Bond-Shear Under Dynamic Lateral Loading."" Transactions of the Japan Concrete Insitute 7: 293-300."
45,6.299,6.299,12.598,2.323061666,0.374015748,49445,0.022152178,1.57480315,81055,0.00613613,0.290392509,3059.5,97.1136,0.799993355,4.210526317,7.999729998,1095.314441,497.3640172,39.677401,131.1913458,0.8064,No.204-08,"Zhou;X. S.;Toshio; Jiang;Weishan; Ono;Arata; Shimizu;Yasushi (1987). ""Behavior of Reinforced Concrete Short Column Under High Axial Load."" Transactions of the Japan Concrete Insitute 9: 541-548."
46,6.299,6.299,12.598,2.323061666,0.374015748,49445,0.022152178,1.57480315,81055,0.010474374,0.290392509,3059.5,109.2528,0.899992524,4.210526317,7.999729998,1095.314441,849.0003846,39.677401,131.1913458,3.4675,No.223-09,"Zhou;X. S.;Toshio; Jiang;Weishan; Ono;Arata; Shimizu;Yasushi (1987). ""Behavior of Reinforced Concrete Short Column Under High Axial Load."" Transactions of the Japan Concrete Insitute 9: 541-548."
47,6.299,6.299,18.898,3.484776899,0.374015748,49445,0.022152178,1.57480315,81055,0.00613613,0.290392509,4176,116.2216,0.701428073,4.210526317,12.00023,1095.314441,497.3640172,39.677401,131.1913458,1.52,No.302-07,"Zhou;X. S.;Toshio; Jiang;Weishan; Ono;Arata; Shimizu;Yasushi (1987). ""Behavior of Reinforced Concrete Short Column Under High Axial Load."" Transactions of the Japan Concrete Insitute 9: 541-548."
48,6.299,6.299,18.898,3.484776899,0.374015748,49445,0.022152178,1.57480315,81055,0.00613613,0.290392509,4176,116.2216,0.701428073,4.210526317,12.00023,1095.314441,497.3640172,39.677401,131.1913458,1.5962,No.312-07,"Zhou;X. S.;Toshio; Jiang;Weishan; Ono;Arata; Shimizu;Yasushi (1987). ""Behavior of Reinforced Concrete Short Column Under High Axial Load."" Transactions of the Japan Concrete Insitute 9: 541-548."
49,7.874,7.874,11.811,1.762115153,0.374015748,52345,0.02126474,2.755905512,61770,0.008078397,0.411161025,3741,59.572,0.256840586,7.368421054,4.285705714,1113.102815,499.0025827,61.999876,320.332052,2.54,CA025C,"Ono;A. S.;Nobuaki; Adachi;Hiromi; Sakamaki;Yoshio (1989). ""Elasto-Plastic Behavior of Reinforced Concrete Column With Fluctuating Axial Force."" Transactions of the Japan Concrete Institute 11: 239-246."
50,7.874,7.874,11.811,1.762115153,0.374015748,52345,0.02126474,2.755905512,61770,0.008078397,0.411161025,3741,142.9728,0.616417406,7.368421054,4.285705714,1113.102815,499.0025827,61.999876,320.332052,1.0084,CA060C,"Ono;A. S.;Nobuaki; Adachi;Hiromi; Sakamaki;Yoshio (1989). ""Elasto-Plastic Behavior of Reinforced Concrete Column With Fluctuating Axial Force."" Transactions of the Japan Concrete Institute 11: 239-246."
55,12.008,5.984,34.488,3.446043165,0.748031496,71920,0.024463995,3.503937008,50025,0.004608777,0.35011361,3784.5,40.0144,0.147145009,4.684210527,9.842642696,1759.45052,230.5540694,71.855872,863.4205412,5.4074,WI_40_048W,Wight;J. K. S.;M.A. (1973). Shear Strength Decay in Reinforced Concrete Columns Subjected to Large Deflection Reversals. Structural Research Series. Urbana-Champaign;University of Illinois: 308.
60,12.008,5.984,34.488,3.446043165,0.748031496,71920,0.024463995,3.503937008,50025,0.004608777,0.35011361,3749.7,0,0,4.684210527,9.842642696,1759.45052,230.5540694,71.855872,863.4205412,5.535,WI_0_048W,Wight;J. K. S.;M.A. (1973). Shear Strength Decay in Reinforced Concrete Columns Subjected to Large Deflection Reversals. Structural Research Series. Urbana-Champaign;University of Illinois: 308.
67,18,18,58,3.711766188,1,47995,0.019392547,18,57985.5,0.000678195,1.151927438,4799.5,113.0744,0.072714879,18,3.222222222,930.7452933,39.32547617,324,8748,2.593,2CLH18,Lynn;A. (1999). Seismic Evaluation of Existing Reinforced Concrete Building Colums. Department of Civil Engineering. Berkeley;University of California. Doctor of Philosophy: 371.
68,18,18,58,3.711766188,1,47995,0.019392547,18,57985.5,0.000678195,1.151927438,3697.5,339.8976,0.283723236,18,3.222222222,930.7452933,39.32547617,324,8748,0.9571,2CMH18,Lynn;A. (1999). Seismic Evaluation of Existing Reinforced Concrete Building Colums. Department of Civil Engineering. Berkeley;University of California. Doctor of Philosophy: 371.
69,18,18,58,3.71,1,48000,0.0194,18,58000,0.00068,1.152,4800,113,0.07,18,3.222222222,931.2,39.44,324,8748,1.4,2SLH18,Lynn;A. (1999). Seismic Evaluation of Existing Reinforced Concrete Building Colums. Department of Civil Engineering. Berkeley;University of California. Doctor of Philosophy: 371.
70,18,18,58,3.74,1.25,48000,0.0303,12,58000,0.00174,0.774193548,3698,340,0.28,9.6,4.833333333,1454.4,100.92,324,8748,1.69,3SMD12,Lynn;A. (1999). Seismic Evaluation of Existing Reinforced Concrete Building Colums. Department of Civil Engineering. Berkeley;University of California. Doctor of Philosophy: 371.
71,10,10,20,2.241341275,0.625984252,73950,0.024621056,2.007874016,65105,0.007450187,0.225016545,12470,120.0432,0.096265597,3.20754717,9.960784312,1820.727091,485.0444246,100,833.3333333,6.4028,HC4-8L16-T6-0.1P,"Xiao;Y. M.;Armen (1998). ""Seismic Performance of High-Strength Concrete Columns."" Journal of Structural Engineering (ASCE) 124(3): 241-251."
72,10,10,20,2.241341275,0.625984252,73950,0.024621056,2.007874016,65105,0.007450187,0.225016545,12470,240.0864,0.192531195,3.20754717,9.960784312,1820.727091,485.0444246,100,833.3333333,3.7225,HC4-8L16-T6-0.2P,"Xiao;Y. M.;Armen (1998). ""Seismic Performance of High-Strength Concrete Columns."" Journal of Structural Engineering (ASCE) 124(3): 241-251."
73,18,18,58,3.757683969,1.12992126,62988,0.024758893,12,69020,0.001736519,0.777451856,3059.5,149.9416,0.151260898,10.62020906,4.833333333,1559.513152,119.8545414,324,8748,2.5543,Specimen_1,Sezen H.; Moehle;J. P. (2002). Seismic Behavior of Shear-Critical Reinforced Concrete Building Columns. Seventh U.S. National Conference on Earthquake Engineering;Boston (Massachusetts);Earthquake Engineering Research Institute.
74,18,18,58,3.757683969,1.12992126,62988,0.024758893,12,69020,0.001736519,0.777451856,3059.5,599.9912,0.605270368,10.62020906,4.833333333,1559.513152,119.8545414,324,8748,1.5216,Specimen_2,Sezen H.; Moehle;J. P. (2002). Seismic Behavior of Shear-Critical Reinforced Concrete Building Columns. Seventh U.S. National Conference on Earthquake Engineering;Boston (Massachusetts);Earthquake Engineering Research Institute.
76,15.748,31.496,94.488,7.239904988,0.748031496,46835,0.014176494,7.834645669,37468,0.001598427,0.600309989,4457.3,0,0,10.47368421,12.06027739,663.9560965,59.88986284,495.999008,10250.62566,3.9537,I_03,Iwasaki;T. K.;Kazuhiko; Hagiwara;Ryoji; Hasegawa;Kinji; Koyama;Tatsuhiko; Yoshida;Takeshi (1985). Experimental investigation on hysteretic behavior of reinforced concrete bridge pier columns 17th Joint Panel Meeting of the U.S.-Japan Cooperative Program in Wind and Seismic Effects;Gaithesburg;Maryland;Center for Building Technology.
77,15.748,31.496,94.488,7.239904988,0.748031496,46835,0.017720617,7.834645669,37468,0.001598427,0.600309989,4116.55,0,0,10.47368421,12.06027739,829.9450972,59.88986284,495.999008,10250.62566,3.1996,I_04,Iwasaki;T. K.;Kazuhiko; Hagiwara;Ryoji; Hasegawa;Kinji; Koyama;Tatsuhiko; Yoshida;Takeshi (1985). Experimental investigation on hysteretic behavior of reinforced concrete bridge pier columns 17th Joint Panel Meeting of the U.S.-Japan Cooperative Program in Wind and Seismic Effects;Gaithesburg;Maryland;Center for Building Technology.
78,19.685,19.685,98.425,5.56167712,0.511811024,46835,0.021237251,10,37468,0.002003697,0.565067526,4525.45,0,0,19.53846152,9.8425,994.6466506,75.0745192,387.499225,12512.97078,3.3416,I_10,Iwasaki;T. K.;Kazuhiko; Hagiwara;Ryoji; Hasegawa;Kinji; Koyama;Tatsuhiko; Yoshida;Takeshi (1985). Experimental investigation on hysteretic behavior of reinforced concrete bridge pier columns 17th Joint Panel Meeting of the U.S.-Japan Cooperative Program in Wind and Seismic Effects;Gaithesburg;Maryland;Center for Building Technology.
79,19.685,19.685,98.425,5.56167712,0.511811024,46835,0.021237251,10,37468,0.002003697,0.565067526,4641.45,0,0,19.53846152,9.8425,994.6466506,75.0745192,387.499225,12512.97078,2.6814,I_14,Iwasaki;T. K.;Kazuhiko; Hagiwara;Ryoji; Hasegawa;Kinji; Koyama;Tatsuhiko; Yoshida;Takeshi (1985). Experimental investigation on hysteretic behavior of reinforced concrete bridge pier columns 17th Joint Panel Meeting of the U.S.-Japan Cooperative Program in Wind and Seismic Effects;Gaithesburg;Maryland;Center for Building Technology.
80,19.685,19.685,98.425,5.56167712,0.511811024,46835,0.021237251,10,37468,0.002003697,0.565067526,4612.45,0,0,19.53846152,9.8425,994.6466506,75.0745192,387.499225,12512.97078,2.1979,I_16,Iwasaki;T. K.;Kazuhiko; Hagiwara;Ryoji; Hasegawa;Kinji; Koyama;Tatsuhiko; Yoshida;Takeshi (1985). Experimental investigation on hysteretic behavior of reinforced concrete bridge pier columns 17th Joint Panel Meeting of the U.S.-Japan Cooperative Program in Wind and Seismic Effects;Gaithesburg;Maryland;Center for Building Technology.
81,19.685,19.685,68.898,3.893202238,0.511811024,46835,0.021237251,10,37468,0.002003697,0.565067526,4613.9,0,0,19.53846152,6.8898,994.6466506,75.0745192,387.499225,12512.97078,2.7188,I_17,Iwasaki;T. K.;Kazuhiko; Hagiwara;Ryoji; Hasegawa;Kinji; Koyama;Tatsuhiko; Yoshida;Takeshi (1985). Experimental investigation on hysteretic behavior of reinforced concrete bridge pier columns 17th Joint Panel Meeting of the U.S.-Japan Cooperative Program in Wind and Seismic Effects;Gaithesburg;Maryland;Center for Building Technology.
82,19.685,19.685,68.898,3.893202238,0.511811024,46835,0.021237251,10,37468,0.002003697,0.565067526,4825.6,0,0,19.53846152,6.8898,994.6466506,75.0745192,387.499225,12512.97078,2.7612,I_20,Iwasaki;T. K.;Kazuhiko; Hagiwara;Ryoji; Hasegawa;Kinji; Koyama;Tatsuhiko; Yoshida;Takeshi (1985). Experimental investigation on hysteretic behavior of reinforced concrete bridge pier columns 17th Joint Panel Meeting of the U.S.-Japan Cooperative Program in Wind and Seismic Effects;Gaithesburg;Maryland;Center for Building Technology.
83,19.685,19.685,45.669,2.580606883,0.511811024,46835,0.021237251,1.968503937,37468,0.010178781,0.111233765,4786.45,0,0,3.846153843,23.199852,994.6466506,381.3785665,387.499225,12512.97078,2.4724,I_25,Iwasaki;T. K.;Kazuhiko; Hagiwara;Ryoji; Hasegawa;Kinji; Koyama;Tatsuhiko; Yoshida;Takeshi (1985). Experimental investigation on hysteretic behavior of reinforced concrete bridge pier columns 17th Joint Panel Meeting of the U.S.-Japan Cooperative Program in Wind and Seismic Effects;Gaithesburg;Maryland;Center for Building Technology.
84,7.874,7.874,19.685,2.890174313,0.512,63003.95,0.019924629,3.937007874,81005.265,0.002827439,0.578036019,2840.55,17.642304,0.100175621,7.689468504,4.99999,1255.330329,229.0374455,61.999876,320.332052,2.6259,IK_43,Ikeda;A. (1968). Report of the Training Institute for Engineering Teachers. Japan;Yokohama National Univeristy.
85,7.874,7.874,19.685,2.890174313,0.512,63003.95,0.019924629,3.937007874,81005.265,0.002827439,0.578036019,2840.55,17.642304,0.100175621,7.689468504,4.99999,1255.330329,229.0374455,61.999876,320.332052,1.6388,IK_44,Ikeda;A. (1968). Report of the Training Institute for Engineering Teachers. Japan;Yokohama National Univeristy.
86,7.874,7.874,19.685,2.890174313,0.512,63003.95,0.019924629,3.937007874,81005.265,0.002827439,0.578036019,2840.55,35.284608,0.200351241,7.689468504,4.99999,1255.330329,229.0374455,61.999876,320.332052,1.5585,IK_45,Ikeda;A. (1968). Report of the Training Institute for Engineering Teachers. Japan;Yokohama National Univeristy.
87,7.874,7.874,19.685,2.890174313,0.512,63003.95,0.026566171,3.937007874,81005.265,0.002827439,0.578036019,2840.55,35.284608,0.200351241,7.689468504,4.99999,1673.773709,229.0374455,61.999876,320.332052,1.2593,IK_46,Ikeda;A. (1968). Report of the Training Institute for Engineering Teachers. Japan;Yokohama National Univeristy.
88,7.874,7.874,19.685,2.890174313,0.394,50003.25,0.019664889,3.937007874,69004.485,0.002827439,0.578036019,2840.55,17.642304,0.100175621,9.992405772,4.99999,983.3083609,195.1059721,61.999876,320.332052,2.4262,IK_62,Ikeda;A. (1968). Report of the Training Institute for Engineering Teachers. Japan;Yokohama National Univeristy.
92,7.874,7.874,15.748,2.222096797,0.512,67004.5,0.019924629,3.937007874,47003.055,0.002827439,0.55552531,2550.55,35.284608,0.223131371,7.689468504,3.999992,1335.039804,132.8982708,61.999876,320.332052,1.6059,UM_207,Umemura;H. a. E.;T. (1970). Report by Umemura Lab. Tokyo;Tokyo University.
99,7.874,7.874,19.685,2.941132527,0.512,76004.65,0.013283086,3.937007874,51003.315,0.003318314,0.588227682,2879.7,35.284608,0.197627433,7.689468504,4.99999,1009.576302,169.2450142,61.999876,320.332052,2.1245,KO_372,"Kokusho S., Reported by Hirosawa M., 1973, ""A List of Past Experimental Results of Reinforced Concrete Columns."" Tsukuba, Japan: Building Research Institute, Report No. 2, 326."
100,7.874,7.874,19.685,2.941132527,0.625,76004.65,0.01979334,3.937007874,51003.315,0.003318314,0.588227682,2960.9,35.284608,0.19220768,6.299212598,4.99999,1504.385879,169.2450142,61.999876,320.332052,1.9304,KO_373,"Kokusho S., Reported by Hirosawa M., 1973, ""A List of Past Experimental Results of Reinforced Concrete Columns."" Tsukuba, Japan: Building Research Institute, Report No. 2, 326."
101,7.874,7.874,19.685,2.941132527,0.748,52002.8,0.0283506,3.937007874,45802.89,0.003318314,0.588227682,3179.85,88.21152,0.447432834,5.263379511,4.99999,1474.310582,151.9883711,61.999876,320.332052,1.495,KO_452,"Kokusho S., Fukuhara M., Reported by Hirosawa M., 1973, ""A List of Past Experimental Results of Reinforced Concrete Columns."" Tsukuba, Japan: Building Research Institute, Report No.2, 326."
102,7.874,7.874,19.685,2.941132527,0.866,52002.8,0.038000983,3.937007874,45802.89,0.003318314,0.588227682,3179.85,88.21152,0.447432834,4.546198469,4.99999,1976.157519,151.9883711,61.999876,320.332052,1.0368,KO_454,"Kokusho S., Fukuhara M., Reported by Hirosawa M., 1973, ""A List of Past Experimental Results of Reinforced Concrete Columns."" Tsukuba, Japan: Building Research Institute, Report No.2, 326."
103,21.654,21.654,58.464,3.11891171,0.992,64525,0.019779632,11.81102362,61625,0.001210766,0.630089284,6525,404.64,0.132254979,11.90627381,4.949952001,1276.280755,74.61345475,468.895716,18321.93271,1.0861,BR-S1,Yalcin;C. (1997). Seismic Evaluation and Retrofit of Existing Reinforced Concrete Bridge Columns. Department of Civil Engineering. Ottawa;Ontario (Canada);University of Ottawa. Doctor of Philosophy: 398.
106,24,16,48,2.133333333,0.75,47003.2,0.025310683,5,52002.8,0.001246586,0.222222222,5499.85,114.04104,0.053998177,6.666666667,9.6,1189.683095,64.82596244,384,18432,1.4326,UnitR1A,"Priestley;M. J. N. S.;F.; Xiao;Y. and Verma;R. (1994). ""Steel Jacket Retrofitting of Reinforced Concrete Bridge Columns for Enhanced Shear Strength - Part 2: Test Results and Comparison with Theory."" ACI Structural Journal 91(5): 537-551."
107,13.78,13.78,39.37,3.278552975,0.984251969,65685,0.03205487,5.905511811,68150,0.00299189,0.49178393,4379,134.88,0.162208712,5.999999997,6.666653333,2105.524136,203.8973035,189.8884,3004.800371,3.9233,U2,Saatcioglu;M. O.;Guney (1989). Response of Reinforced Concrete Columns to Simulated Seismic Loading. ACI Structural Journal. 86: 3-12.
108,7.874,7.874,15.748,2.28563135,0.511811024,52459.55,0.026546564,1.57480315,52843.8,0.007068598,0.228563592,3340,71.74429056,0.346457572,3.076923075,9.999979998,1392.620801,373.531579,61.999876,320.332052,1.9749,H-2-1_3,"Esaki, F. (1996). Reinforcing Effect of Steel Plate Hoops on Ductility of R/C Square Column. Eleventh World Conference on Earthquake Engineering. Acapulco, Mexico, Elsevier Science Ltd."
109,7.874,7.874,15.748,2.28563135,0.511811024,52459.55,0.026546564,1.968503937,52843.8,0.005654878,0.28570449,3340,43.089664,0.208082626,3.846153843,7.999984,1392.620801,298.8252421,61.999876,320.332052,1.9669,H-2-1_5,Esaki;F. (1996). Reinforcing Effect of Steel Plate Hoops on Ductility of R/C Square Column. Eleventh World Conference on Earthquake Engineering. Acapulco;Mexico;Elsevier Science Ltd.
110,7.874,7.874,15.748,2.28563135,0.511811024,52459.55,0.026546564,2.362204724,52843.8,0.007068598,0.342845388,2930,62.881056,0.346147648,4.615384611,6.666653334,1392.620801,373.531579,61.999876,320.332052,2.132,HT-2-1_3,Esaki;F. (1996). Reinforcing Effect of Steel Plate Hoops on Ductility of R/C Square Column. Eleventh World Conference on Earthquake Engineering. Acapulco;Mexico;Elsevier Science Ltd.
111,7.874,7.874,15.748,2.28563135,0.511811024,52459.55,0.026546564,2.952755906,52843.8,0.005654878,0.428556735,2930,37.7664,0.207896485,5.769230766,5.333322666,1392.620801,298.8252421,61.999876,320.332052,2.4822,HT-2-1_5,Esaki;F. (1996). Reinforcing Effect of Steel Plate Hoops on Ductility of R/C Square Column. Eleventh World Conference on Earthquake Engineering. Acapulco;Mexico;Elsevier Science Ltd.
112,18,18,58,3.741935484,1.251968504,47995,0.030396366,18,57985.5,0.000678195,1.161290323,4002,339.8976,0.262135599,14.37735849,3.222222222,1458.873586,39.32547617,324,8748,1.0318,3CMH18,Lynn;A. (1999). Seismic Evaluation of Existing Reinforced Concrete Building Colums. Department of Civil Engineering. Berkeley;University of California. Doctor of Philosophy: 371.
113,18,18,58,3.741935484,1.251968504,47995,0.030396366,12,57985.5,0.001736519,0.774193548,4002,339.8976,0.262135599,9.58490566,4.833333333,1458.873586,100.6929225,324,8748,1.7445,3CMD12,Lynn;A. (1999). Seismic Evaluation of Existing Reinforced Concrete Building Colums. Department of Civil Engineering. Berkeley;University of California. Doctor of Philosophy: 371.
114,18,18,58,3.74,1.25,48000,0.0303,18,58000,0.00068,1.161290323,3900,113,0.09,14.4,3.222222222,1454.4,39.44,324,8748,1,3SLH18,Lynn;A. (1999). Seismic Evaluation of Existing Reinforced Concrete Building Colums. Department of Civil Engineering. Berkeley;University of California. Doctor of Philosophy: 371.
117,27.558,13.779,59.055,2.347737934,0.768,58000,0.014639565,11.811,58000,0.000593634,0.469547587,5075,290.891,0.150948514,15.37890625,5,849.09477,34.430772,379.721682,24031.42596,1.2057,RRC,Yarandi;M. S. (2007). Seismic Retrofit and Repair of Existing Reinforced Concrete Bridge Columns by Transverse Prestressing. Department of Civil Engineering. Ottawa;Ontario (Canada);University of Ottawa. Doctor of Philosophy: 282.
118,27.558,13.779,59.055,2.366933868,0.768,58000,0.014639565,11.811,58000,0.00191047,0.473386774,6090,338.998,0.14659341,15.37890625,5,849.09477,110.80726,379.721682,24031.42596,1.2683,SRC,Yarandi;M. S. (2007). Seismic Retrofit and Repair of Existing Reinforced Concrete Bridge Columns by Transverse Prestressing. Department of Civil Engineering. Ottawa;Ontario (Canada);University of Ottawa. Doctor of Philosophy: 282.
119,11.811,11.811,25.591,2.500097694,0.63,55114.5,0.026815067,2.756,57507,0.00269224,0.269245799,4795.15,20.232,0.030245675,4.374603175,9.285558781,1477.89901,154.8226457,139.499721,1621.681013,2.5439,A4,"Pandey;G. R. M.;H. (2005). ""Seismic Performance of Reinforced Concrete Piers with Bond-Controlled Reinforcements."" ACI Structural Journal 102(2): 295-304."
120,11.811,11.811,41.339,4.038589293,0.63,57478,0.026815067,5.906,61871.5,0.001256318,0.576983197,5278,20.232,0.027478694,9.374603175,6.999492042,1541.276421,77.73027914,139.499721,1621.681013,1.4877,C1,"Pandey;G. R. M.;H. (2005). ""Seismic Performance of Reinforced Concrete Piers with Bond-Controlled Reinforcements."" ACI Structural Journal 102(2): 295-304."
127,15.7480315,15.7480315,62.99212598,4.500703235,0.62992126,61915,0.015079645,3.937007874,46400,0.011309734,0.281293952,3422,322.588,0.380115565,6.249999998,16,933.6562202,524.7716576,248.0004961,5125.35384,3.1833,No.3,Ang Beng Ghee; Priestley;M. J. N. a. P.;R. (1981). Ductility of Reinforced Concrete Bridge Piers Under Seismic Loading. Christchurch;New Zealand;University of Canterbury: 113.
128,15.7480315,15.7480315,62.99212598,4.450625869,0.62992126,61915,0.015079645,3.543307087,40600,0.008726646,0.250347705,3625,188.832,0.210046298,5.624999999,17.77777777,933.6562202,354.3018276,248.0004961,5125.35384,3.6538,No.4,Ang Beng Ghee; Priestley;M. J. N. a. P.;R. (1981). Ductility of Reinforced Concrete Bridge Piers Under Seismic Loading. Christchurch;New Zealand;University of Canterbury: 113.
129,15.7480315,15.7480315,62.99212598,4.301075269,0.62992126,64670,0.015079645,3.346456693,52780,0.004527589,0.228494624,6742.5,167.2512,0.100022047,5.312499999,18.82352941,975.2006422,238.9661474,248.0004961,5125.35384,4.8901,No.1,Soesianawati;M. T. P.;R; and Priestley;M.J.N. (1986). Limited Ductility Design of Reinforced Concrete Columns. Christchurch;University of Canterbury: 208.
130,15.7480315,15.7480315,62.99212598,4.312668464,0.62992126,64670,0.015079645,3.070866142,52200,0.006444293,0.210242588,6380,474.7776,0.300066141,4.874999999,20.51282051,975.2006422,336.3920946,248.0004961,5125.35384,3.1433,No.2,Soesianawati;M. T. P.;R; and Priestley;M.J.N. (1986). Limited Ductility Design of Reinforced Concrete Columns. Christchurch;University of Canterbury: 208.
131,15.7480315,15.7480315,62.99212598,4.301075269,0.62992126,64670,0.015079645,3.582677165,52780,0.004229067,0.244623656,6380,474.7776,0.300066141,5.687499998,17.58241758,975.2006422,223.2101563,248.0004961,5125.35384,2.7883,No.3,Soesianawati;M. T. P.;R; and Priestley;M.J.N. (1986). Limited Ductility Design of Reinforced Concrete Columns. Christchurch;University of Canterbury: 208.
