Repository: LiamPledger/Drift-Capacity-of-RC-Columns

# Drift-Capacity-of-RC-Columns
This repository uses existing data for cyclic tests of RC columns to train a Gradient-Boosted Decision Tree (GBDT) machine learning algorithm to estimate drift capacity. 
A total of 498 RC column tests  from the ACI-369 database (326 rectangular columns, and 172 circular columns) are used to train the algorithm.
Please get in touch if you would like to share more tests not currently included in the repository.

## RC Column Calculator

### Usage

1. Clone or download this repository to your local machine.

2. Ensure you have Python and the required libraries (NumPy, LightGBM) installed.

3.

File: NEES_Database__ACI_369_Circular_Columns.csv (part 3 of 5)
 369R-11 shear capcity in primary load direction with k=1 (low deformations), with Vs fully effective for s\/d<0.75, Vs=0 for s\/d>1.0 and interpolated in between"",""fmt"":""%.2f""","""fmt"":""%.2f""","""unit"":""kips"",""fmt"":""%.2f""","""unit"":""%"",""desc"":""Drift ratio at Vmax2 = abs(lateral drift \/ lc *100)"",""fmt"":""%.2f""","""unit"":""%"",""desc"":""Drift ratio when lateral load capacity drops to 0.8Vmax2 = abs(lateral drift \/ lc *100); if such a point is not reached during testing a zero value is placed"",""fmt"":""%.2f""","""unit"":""%"",""desc"":""Drift ratio when lateral load capacity drops to 0.25Vmax2 = abs(lateral drift \/ lc *100); if such a point is not reached during testing a zero value is placed"",""fmt"":""%.2f""","""unit"":""%"",""desc"":""Drift ratio at axial failure in direction of secondary load; if such a point is not reached during testing a zero value is placed"",""fmt"":""%.2f""","""unit"":""kips"",""desc"":""Lateral load at axial failure in direction of secondary load"",""fmt"":""%.2f""","""unit"":""kips"",""desc"":""Plastic shear capcity Vp in secondary load direction, see Siva. Thesis page 23 for more info (available on the resources page under tag \""Docs and Attachements)"",""fmt"":""%.2f""","""unit"":""kips"",""desc"":""Vo2=ACI 369R-11 shear capcity in primary load direction with k=1 (low deformations), with Vs fully effective for s\/d<0.75, Vs=0 for s\/d>1.0 and interpolated in between"",""fmt"":""%.2f""","""fmt"":""%.2f"""
DATASTART
"68","Iwasaki;T. K.;Kazuhiko; Hagiwara;Ryoji; Hasegawa;Kinji; Koyama;Tatsuhiko; Yoshida;Takeshi (1985). Experimental investigation on hysteretic behavior of reinforced concrete bridge pier columns 17th Joint Panel Meeting of the U.S.-Japan Cooperative Program in Wind and Seismic Effects;Gaithesburg;Maryland;Center for Building Technology.","Iwasaki","I30","/data/dibbs_experiments_files/sys_nees/aci369columndatabase/circular/68.csv","22.204724410000000","17.763779530000000","1.380000000000000","39.370078740000000","39.370078740000000","2.216312057000000","40","0","0.511811024000000","46835","0.021300000000000","2","2","0.354330709000000","8.897637795000000","37468","0.002000000000000","0.000998200000000","0.500886525000000","2","5763.750000000000000","0.000000000000000","0.000000000000000","0","0.000000000000000","0.000000000000000","1","1","91.365081840000000","1.101000000000000","1.851914000000000","0.000000000000000","0.000000000000000","0.000000000000000","92.447758660000000","78.423538120000000","1.178826675000000","0.000000000000000","0.000000000000000","0.000000000000000","0.000000000000000","0.000000000000000","0.000000000000000","0.000000000000000","0.000000000000000","0.000000000000000",
"69","Ranf;R. T. E.;M.O. and Stanton;J.F. (2006). ""Effects of Displacement History on Failure of Lightly Confined Bridge Columns."" ACI Structural Journal 236(Special Publication (SP 236-2)): 23-42.","Ranf","SpecimenS1","/data/dibbs_experiments_files/sys_nees/aci369columndatabase/circular/69.csv","20.000000000000000","16.000000000000000","0.570000000000000","60.000000000000000","60.000000000000000","3.750000000000000","10","0","0.625000000000000","65975","0.009900000000000","2","2","0.177952756000000","4.000000000000000","60030","0.001500000000000","0.000621784000000","0.250000000000000","2","5270.750000000000000","165.621400000000000","0.100021684000000","0","0.000000000000000","0.000000000000000","1","1","48.314325000000000","1.629000000000000","3.772500000000000","0.000000000000000","4.578000000000000","4.630000000000000","50.493118420000000","55.347026570000000","0.912300471000000","0.000000000000000","0.000000000000000","0.000000000000000","0.000000000000000","0.000000000000000","0.000000000000000","0.000000000000000","0.000000000000000","0.000000000000000",
"70","Ranf;R. T. E.;M.O. and Stanton;J.F. (2006). ""Effects of Displacement History on Failure of Lightly Confined Bridge Columns."" ACI Structural Journal 236(Special Publication (SP 236-2)): 23-42.","Ranf","SpecimenS3","/data/dibbs_experiments_files/sys_nees/aci369columndatabase/circular/70.csv","20.000000000000000","16.000000000000000","0.570000000000000","60.000000000000000","60.000000000000000","3.750000000000000","10","0","0.625000000000000","65975","0.009900000000000","2","2","0.177952756000000","4.000000000000000","60030","0.001500000000000","0.000621784000000","0.250000000000000","2","8150.450000000000000","256.110144000000000","0.100021951000000","0","0.000000000000000","0.000000000000000","1","1","59.867750550000000","2.798000000000000","3.538500000000000","0.000000000000000","4.802000000000000","7.255000000000000","64.750462390000000","69.402679660000000","0.932967757000000","0.000000000000000","0.000000000000000","0.000000000000000","0.000000000000000","0.000000000000000","0.000000000000000","0.000000000000000","0.000000000000000","0.000000000000000",
"71","Ranf;R. T. E.;M.O. and Stanton;J.F. (2006). ""Effects of Displacement History on Failure of Lightly Confined Bridge Columns."" ACI Structural Journal 236(Special Publication (SP 236-2)): 23-42.","Ranf","SpecimenC2","/data/dibbs_experiments_files/sys_nees/aci369columndatabase/circular/71.csv","20.000000000000000","16.000000000000000","0.570000000000000","60.000000000000000","60.000000000000000","3.750000000000000","10","0","0.625000000000000","65975","0.009900000000000","2","2","0.177952756000000","4.000000000000000","60030","0.001500000000000","0.000621784000000","0.250000000000000","2","8260.650000000000000","259.574312000000000","0.100022480000000","0","0.000000000000000","0.000000000000000","1","1","62.058400070000000","1.870000000000000","3.768000000000000","0.000000000000000","3.791000000000000","15.307000000000000","65.275802800000000","69.906868320000000","0.933753784000000","0.000000000000000","0.000000000000000","0.000000000000000","0.000000000000000","0.000000000000000","0.000000000000000","0.000000000000000","0.000000000000000","0.000000000000000",
"72","Ranf;R. T. E.;M.O. and Stanton;J.F. (2006). ""Effects of Displacement History on Failure of Lightly Confined Bridge Columns."" ACI Structural Journal 236(Special Publication (SP 236-2)): 23-42.","Ranf","SpecimenC3R","/data/dibbs_experiments_files/sys_nees/aci369columndatabase/circular/72.csv","20.000000000000000","16.000000000000000","0.570000000000000","60.000000000000000","60.000000000000000","3.750000000000000","10","0","0.625000000000000","65975","0.009900000000000","2","2","0.177952756000000","4.000000000000000","60030","0.001500000000000","0.000621784000000","0.250000000000000","2","7640.050000000000000","240.072912000000000","0.100022358000000","0","0.000000000000000","0.000000000000000","1","1","59.987786140000000","1.726000000000000","2.961000000000000","0.000000000000000","2.920000000000000","20.255000000000000","62.310728520000000","67.040297980000000","0.929451843000000","0.000000000000000","0.000000000000000","0.000000000000000","0.000000000000000","0.000000000000000","0.000000000000000","0.000000000000000","0.000000000000000","0.000000000000000",
"73","Davey;B. E. (1975). Reinforced Concrete Bridge Piers Under Seismic Loading. Christchurch;University of Canterbury: 107.","Davey","Unit1","/data/dibbs_experiments_files/sys_nees/aci369columndatabase/circular/73.csv","19.685039370000000","15.748031500000000","0.670000000000000","78.740157480000000","78.740157480000000","5.000000000000000","20","0","0.724409449000000","54085","0.025700000000000","2","2","0.255905512000000","2.559055118000000","45240","0.004400000000000","0.002042035000000","0.162500000000000","1","4814.000000000000000","85.424000000000000","0.058305747000000","0","0.000000000000000","0.000000000000000","1","1","44.009096000000000","4.409200000000000","4.818380000000000","0.000000000000000","0.000000000000000","0.000000000000000","50.988310360000000","54.868196410000000","0.929287159000000","0.000000000000000","0.000000000000000","0.000000000000000","0.000000000000000","0.000000000000000","0.000000000000000","0.000000000000000","0.000000000000000","0.000000000000000",
"74","Davey;B. E. (1975). Reinforced Concrete Bridge Piers Under Seismic Loading. Christchurch;University of Canterbury: 107.","Davey","Unit2","/data/dibbs_experiments_files/sys_nees/aci369columndatabase/circular/74.csv","19.685039370000000","15.748031500000000","0.670000000000000","78.740157480000000","78.740157480000000","5.000000000000000","20","0","0.724409449000000","53795","0.025700000000000","2","2","0.255905512000000","2.559055118000000","45240","0.004400000000000","0.002042035000000","0.162500000000000","1","5046.000000000000000","85.424000000000000","0.055625023000000","0","0.000000000000000","0.000000000000000","1","1","77.043456000000000","3.005600000000000","1.294511000000000","0.000000000000000","0.000000000000000","0.000000000000000","51.288720040000000","55.366738750000000","0.926345333000000","0.000000000000000","0.000000000000000","0.000000000000000","0.000000000000000","0.000000000000000","0.000000000000000","0.000000000000000","0.000000000000000","0.000000000000000",
"75","Davey;B. E. (1975). Reinforced Concrete Bridge Piers Under Seismic Loading. Christchurch;University of Canterbury: 107.","Davey","Unit3","/data/dibbs_experiments_files/sys_nees/aci369columndatabase/circular/75.csv","19.685039370000000","15.748031500000000","0.670000000000000","78.740157480000000","78.740157480000000","5.000000000000000","20","0","0.724409449000000","54085","0.025700000000000","2","2","0.255905512000000","2.559055118000000","49590","0.004400000000000","0.002042035000000","0.162500000000000","1","4901.000000000000000","85.424000000000000","0.057270733000000","0","0.000000000000000","0.000000000000000","1","1","34.569744000000000","1.796900000000000","5.710047000000000","0.000000000000000","0.000000000000000","0.000000000000000","51.171082500000000","57.810287710000000","0.885155299000000","0.000000000000000","0.000000000000000","0.000000000000000","0.000000000000000","0.000000000000000","0.000000000000000","0.000000000000000","0.000000000000000","0.000000000000000",
"76","Munro;I. R. M. P.;R.; and Priestley;M.J.N. (1976). Seismic Behaviour of Reinforced Concrete Bridge Piers. Chrischurch;New Zealand;University of Canterbury: 106.","Munro ","No.1","/data/dibbs_experiments_files/sys_nees/aci369columndatabase/circular/76.csv","19.685039370000000","15.748031500000000","0.640000000000000","107.480315000000000","107.480315000000000","6.825000000000000","20","0","0.724409449000000","44225","0.025700000000000","2","2","0.314960630000000","1.338582677000000","56405","0.012600000000000","0.005913586000000","0.085000000000000","1","5800.000000000000000","5.934720000000000","0.003362093000000","0","0.000000000000000","0.000000000000000","1","1","31.096584000000000","4.165201465000000","4.157505495000000","0.000000000000000","0.000000000000000","0.000000000000000","28.816601850000000","120.047731800000000","0.240042868000000","0.000000000000000","0.000000000000000","0.000000000000000","0.000000000000000","0.000000000000000","0.000000000000000","0.000000000000000","0.000000000000000","0.000000000000000",
"77","Ng Kit Heng; Priestley;M. J. N. a. P.;R. (1978). Seismic Behaviour of Circular Reinforced Concrete Bridge Piers. Christchurch;New Zealand;University of Canterbury: 129.","Ng","No.2","/data/dibbs_experiments_files/sys_nees/aci369columndatabase/circular/77.csv","9.842519685000000","7.874015748000000","0.340000000000000","52.755905510000000","52.755905510000000","6.700000000000000","10","0","0.511811024000000","44225","0.025600000000000","2","2","0.173228346000000","0.551181102000000","38135","0.018700000000000","0.008688748000000","0.070000000000000","1","5089.500000000000000","3.799120000000000","0.009810823000000","0","0.000000000000000","0.000000000000000","1","1","8.226780800000000","4.801343284000000","5.364517910000000","0.000000000000000","0.000000000000000","0.000000000000000","7.240145019000000","29.788595760000000","0.243050900000000","0.000000000000000","0.000000000000000","0.000000000000000","0.000000000000000","0.000000000000000","0.000000000000000","0.000000000000000","0.000000000000000","0.000000000000000",
"78","Ng Kit Heng; Priestley;M. J. N. a. P.;R. (1978). Seismic Behaviour of Circular Reinforced Concrete Bridge Piers. Christchurch;New Zealand;University of Canterbury: 129.","Ng","No.3","/data/dibbs_experiments_files/sys_nees/aci369columndatabase/circular/78.csv","9.842519685000000","7.874015748000000","0.320000000000000","36.614173230000000","36.614173230000000","4.650000000000000","10","0","0.472440945000000","42630","0.021800000000000","2","2","0.169291339000000","0.393700787000000","30015","0.024800000000000","0.011617610000000","0.050000000000000","1","4785.000000000000000","123.640000000000000","0.339605401000000","0","0.000000000000000","0.000000000000000","1","1","17.561376000000000","4.363010753000000","4.339849462000000","0.000000000000000","0.000000000000000","0.000000000000000","15.160179320000000","39.069491900000000","0.388031136000000","0.000000000000000","0.000000000000000","0.000000000000000","0.000000000000000","0.000000000000000","0.000000000000000","0.000000000000000","0.000000000000000","0.000000000000000",
"79","Ang Beng Ghee; Priestley;M. J. N. a. P.;R. (1981). Ductility of Reinforced Concrete Bridge Piers Under Seismic Loading. Christchurch;New Zealand;University of Canterbury: 113.","Ang","Unit1","/data/dibbs_experiments_files/sys_nees/aci369columndatabase/circular/79.csv","15.748031500000000","12.598425200000000","0.520000000000000","62.992125980000000","62.992125980000000","5.000000000000000","16","0","0.629921260000000","44660","0.024300000000000","2","2","0.227272727000000","1.574803150000000","44660","0.007600000000000","0.003271613000000","0.125000000000000","1","3770.000000000000000","152.864000000000000","0.208171580000000","0","0.000000000000000","0.000000000000000","1","1","31.314640000000000","1.241375000000000","3.717766250000000","0.000000000000000","0.000000000000000","0.000000000000000","31.164153020000000","49.301485800000000","0.632113871000000","0.000000000000000","0.000000000000000","0.000000000000000","0.000000000000000","0.000000000000000","0.000000000000000","0.000000000000000","0.000000000000000","0.000000000000000",
"80","Ang Beng Ghee; Priestley;M. J. N. a. P.;R. (1981). Ductility of Reinforced Concrete Bridge Piers Under Seismic Loading. Christchurch;New Zealand;University of Canterbury: 113.","Ang","Unit2","/data/dibbs_experiments_files/sys_nees/aci369columndatabase/circular/80.csv","15.748031500000000","12.598425200000000","0.510000000000000","62.992125980000000","62.992125980000000","5.000000000000000","16","0","0.629921260000000","44660","0.024300000000000","2","2","0.393700787000000","2.165354331000000","40600","0.015300000000000","0.007139983000000","0.171875000000000","1","4132.500000000000000","474.552800000000000","0.589561679000000","0","0.000000000000000","0.000000000000000","1","1","36.743560000000000","1.199875000000000","1.602898750000000","0.000000000000000","0.000000000000000","0.000000000000000","30.213427480000000","90.027325790000000","0.335602854000000","0.000000000000000","0.000000000000000","0.000000000000000","0.000000000000000","0.000000000000000","0.000000000000000","0.000000000000000","0.000000000000000","0.000000000000000",
"81","Pontangaroa;R. T. P.;M.J.N.; and Park;R. (1979). Ductility of Spirally Reinforced Concrete Columns Under Seismic Loading. Christchurch;New Zealand;University of Canterbury: 116.","Potangaroa","Unit1","/data/dibbs_experiments_files/sys_nees/aci369columndatabase/circular/81.csv","23.622047240000000","18.897637800000000","0.790000000000000","47.244094490000000","47.244094490000000","2.500000000000000","16","0","0.944881890000000","43935","0.024300000000000","2","2","0.393700787000000","2.952755906000000","43500","0.007500000000000","0.003490659000000","0.156250000000000","1","4118.000000000000000","431.616000000000000","0.239158733000000","0","0.000000000000000","0.000000000000000","1","1","154.473568000000000","1.692916667000000","3.491653333000000","0.000000000000000","0.000000000000000","0.000000000000000","149.412893200000000","169.633899500000000","0.880796195000000","0.000000000000000","0.000000000000000","0.000000000000000","0.000000000000000","0.000000000000000","0.000000000000000","0.000000000000000","0.000000000000000","0.000000000000000",
"82","Pontangaroa;R. T. P.;M.J.N.; and Park;R. (1979). Ductility of Spirally Reinforced Concrete Columns Under Seismic Loading. Christchurch;New Zealand;University of Canterbury: 116.","Potangaroa","Unit4","/data/dibbs_experiments_files/sys_nees/aci369columndatabase/circular/82.csv","23.622047240000000","18.897637800000000","0.790000000000000","47.244094490000000","47.244094490000000","2.500000000000000","16","0","0.944881890000000","43935","0.024300000000000","2","2","0.393700787000000","2.755905512000000","61335","0.008000000000000","0.003739991000000","0.145833333000000","1","4770.500000000000000","850.868000000000000","0.406980257000000","0","0.000000000000000","0.000000000000000","1","1","175.544072000000000","1.385666667000000","2.733040000000000","0.000000000000000","0.000000000000000","0.000000000000000","170.927310300000000","240.971548300000000","0.709325692000000","0.000000000000000","0.000000000000000","0.000000000000000","0.000000000000000","0.000000000000000","0.000000000000000","0.000000000000000","0.000000000000000","0.000000000000000",
"83","Pontangaroa;R. T. P.;M.J.N.; and Park;R. (1979). Ductility of Spirally Reinforced Concrete Columns Under Seismic Loading. Christchurch;New Zealand;University of Canterbury: 116.","Potangaroa","No.5A","/data/dibbs_experiments_files/sys_nees/aci369columndatabase/circular/83.csv","23.622047240000000","18.897637800000000","0.790000000000000","47.244094490000000","47.244094490000000","2.500000000000000","16","0","0.944881890000000","44515","0.024300000000000","2","2","0.629921260000000","2.165354331000000","40600","0.026100000000000","0.012185572000000","0.114583333000000","1","4712.500000000000000","760.948000000000000","0.368450091000000","0","0.000000000000000","0.000000000000000","1","1","182.483648000000000","1.187666667000000","2.313940000000000","0.000000000000000","0.000000000000000","0.000000000000000","169.464570300000000","352.766998500000000","0.480386689000000","0.000000000000000","0.000000000000000","0.000000000000000","0.000000000000000","0.000000000000000","0.000000000000000","0.000000000000000","0.000000000000000","0.000000000000000",
"84","Pontangaroa;R. T. P.;M.J.N.; and Park;R. (1979). Ductility of Spirally Reinforced Concrete Columns Under Seismic Loading. Christchurch;New Zealand;University of Canterbury: 116.","Potangaroa","No.5B","/data/dibbs_experiments_files/sys_nees/aci369columndatabase/circular/84.csv","23.622047240000000","18.897637800000000","0.790000000000000","47.244094490000000","47.244094490000000","2.500000000000000","16","0","0.944881890000000","44515","0.024300000000000","2","2","0.629921260000000","2.165354331000000","40600","0.026100000000000","0.012185572000000","0.114583333000000","1","4712.500000000000000","1521.896000000000000","0.736900181000000","0","0.000000000000000","0.000000000000000","1","1","210.651088000000000","1.749833333000000","2.587201667000000","0.000000000000000","0.000000000000000","0.000000000000000","115.894168400000000","398.241173900000000","0.291015033000000","0.000000000000000","0.000000000000000","0.000000000000000","0.000000000000000","0.000000000000000","0.000000000000000","0.000000000000000","0.000000000000000","0.000000000000000",
"85","Ang Beng Ghee; Priestley;M. J. N. a. P.;T. (1985). ""Seismic Shear Strength of Circular Reinforced Concrete Columns."" ACI Structural Journal 86(1): 45-59.","Ang et al.","No.9","/data/dibbs_experiments_files/sys_nees/aci369columndatabase/circular/85.csv","15.748031500000000","12.598425200000000","0.590000000000000","39.370078740000000","39.370078740000000","3.125000000000000","20","0","0.629921260000000","64960","0.032000000000000","2","2","0.236220472000000","1.181102362000000","53940","0.010200000000000","0.004712389000000","0.093750000000000","1","4335.500000000000000","168.824800000000000","0.199919254000000","0","0.000000000000000","0.000000000000000","1","1","88.296944000000000","5.905800000000000","6.511290000000000","0.000000000000000","0.000000000000000","0.000000000000000","70.652666420000000","85.636600270000000","0.825028857000000","0.000000000000000","0.000000000000000","0.000000000000000","0.000000000000000","0.000000000000000","0.000000000000000","0.000000000000000","0.000000000000000","0.000000000000000",
"86","Zahn;F. A. P.;R.; and Priestley;M.J.N. (1986). Design of Reinforced Concrete Bridge Columns for Strength and Ductility. Christchurch;New Zealand;Univeristy of Canterbury: 380.","Zahn et al.","No.5","/data/dibbs_experiments_files/sys_nees/aci369columndatabase/circular/86.csv","15.748031500000000","12.598425200000000","0.510000000000000","62.992125980000000","62.992125980000000","5.000000000000000","16","0","0.629921260000000","48865","0.024300000000000","2","2","0.393700787000000","5.314960630000000","67570","0.006200000000000","0.002908882000000","0.421875000000000","1","4669.000000000000000","124.764000000000000","0.137190167000000","0","0.000000000000000","0.000000000000000","2","1","31.995784000000000","1.410187500000000","4.173855000000000","0.000000000000000","0.000000000000000","0.000000000000000","33.146639780000000","59.448727950000000","0.557566847000000","0.000000000000000","0.000000000000000","0.000000000000000","0.000000000000000","0.000000000000000","0.000000000000000","0.000000000000000","0.000000000000000","0.000000000000000",
"87","Zahn;F. A. P.;R.; and Priestley;M.J.N. (1986). Design of Reinforced Concrete Bridge Columns for Strength and Ductility. Christchurch;New Zealand;Univeristy of Canterbury: 380.","Zahn et al.","No.6","/data/dibbs_experiments_files/sys_nees/aci369columndatabase/circular/87.csv","15.748031500000000","12.598425200000000","0.510000000000000","62.992125980000000","62.992125980000000","5.000000000000000","16","0","0.629921260000000","48865","0.024300000000000","2","2","0.393700787000000","2.952755906000000","67570","0.011200000000000","0.005235988000000","0.234375000000000","1","3915.000000000000000","467.584000000000000","0.613176419000000","0","0.000000000000000","0.000000000000000","2","1","39.366976000000000","1.075750000000000","2.443003750000000","0.000000000000000","0.000000000000000","0.000000000000000","29.450999060000000","102.008147900000000","0.288712222000000","0.000000000000000","0.000000000000000","0.000000000000000","0.000000000000000","0.000000000000000","0.000000000000000","0.000000000000000","0.000000000000000","0.000000000000000",
"88","Watson;S. (1989). Design of Reinforced Concrete Frames of Limited Ductility. Department of Civil Engineering. Christchurch;New Zealand;University of Canterbury. Doctor of Philosophy: 248.","Watson_Park","No.10","/data/dibbs_experiments_files/sys_nees/aci369columndatabase/circular/88.csv","15.748031500000000","12.598425200000000","0.510000000000000","62.992125980000000","62.992125980000000","5.000000000000000","12","0","0.629921260000000","68730","0.018200000000000","2","2","0.314960630000000","3.307086614000000","53940","0.006400000000000","0.002991993000000","0.262500000000000","1","5800.000000000000000","596.169600000000000","0.527714955000000","0","0.000000000000000","0.000000000000000","2","1","47.722792000000000","1.177250000000000","2.023903750000000","0.000000000000000","0.000000000000000","0.000000000000000","39.833488220000000","71.531008610000000","0.556870216000000","0.000000000000000","0.000000000000000","0.000000000000000","0.000000000000000","0.000000000000000","0.000000000000000","0.000000000000000","0.000000000000000","0.000000000000000",
"89","Watson;S. (1989). Design of Reinforced Concrete Frames of Limited Ductility. Department of Civil Engineering. Christchurch;New Zealand;University of Canterbury. Doctor of Philosophy: 248.","Watson_Park","No.11","/data/dibbs_experiments_files/sys_nees/aci369columndatabase/circular/89.csv","15.748031500000000","12.598425200000000","0.510000000000000","62.992125980000000","62.992125980000000","5.000000000000000","12","0","0.629921260000000","68730","0.018200000000000","2","2","0.393700787000000","2.244094488000000","49010","0.014700000000000","0.006889458000000","0.178125000000000","1","5655.000000000000000","813.776000000000000","0.738805019000000","0","0.000000000000000","0.000000000000000","2","1","46.412208000000000","0.965500000000000","1.503838750000000","2.262346250000000","0.000000000000000","0.000000000000000","28.840216490000000","112.030146400000000","0.257432641000000","0.000000000000000","0.000000000000000","0.000000000000000","0.000000000000000","0.000000000000000","0.000000000000000","0.000000000000000","0.000000000000000","0.000000000000000",
"90","Wong;Y. L. P.;T.; and Priestley;M.J.N. (1990). Squat Circular Bridge Piers Under Multi-Directional Seismic Attack. Christchurch;New Zealand;University of Canterbury: 264.","Wong et al.","UnitNo.1","/data/dibbs_experiments_files/sys_nees/aci369columndatabase/circular/90.csv","15.748031500000000","12.598425200000000","0.590000000000000","31.496062990000000","31.496062990000000","2.500000000000000","20","0","0.629921260000000","61335","0.032000000000000","2","2","0.393700787000000","2.362204724000000","43500","0.014200000000000","0.006544985000000","0.187500000000000","1","5510.000000000000000","203.893600000000000","0.189980735000000","0","0.000000000000000","0.000000000000000","1","1","103.686752000000000","3.508375000000000","5.084127500000000","0.000000000000000","5.020945000000000","66.450000000000000","94.077495580000000","107.297809800000000","0.876788592000000","0.000000000000000","0.000000000000000","0.000000000000000","0.000000000000000","0.000000000000000","0.000000000000000","0.000000000000000","0.000000000000000","0.000000000000000",
"91","Wong;Y. L. P.;T.; and Priestley;M.J.N. (1990). Squat Circular Bridge Piers Under Multi-Directional Seismic Attack. Christchurch;New Zealand;University of Canterbury: 264.","Wong et al.","UnitNo.3","/data/dibbs_experiments_files/sys_nees/aci369columndatabase/circular/91.csv","15.748031500000000","12.598425200000000","0.590000000000000","31.496062990000000","31.496062990000000","2.500000000000000","20","0","0.629921260000000","68875","0.032000000000000","2","2","0.393700787000000","2.362204724000000","43500","0.014200000000000","0.006544985000000","0.187500000000000","1","5365.000000000000000","407.562400000000000","0.390015578000000","0","0.000000000000000","0.000000000000000","1","1","130.073776000000000","2.499875000000000","3.464877500000000","0.000000000000000","0.000000000000000","0.000000000000000","98.148639680000000","122.234266400000000","0.802955199000000","0.000000000000000","0.000000000000000","0.000000000000000","0.000000000000000","0.000000000000000","0.000000000000000","0.000000000000000","0.000000000000000","0.000000000000000",
"92","Petrovski;J. a. R.;Danilo (1984). Reversed Cyclic Loading Test of Bridge Column Models;Institute of Earthquake Engineering and Engineering Seismology: 62.","Petrovski","M1E1","/data/dibbs_experiments_files/sys_nees/aci369columndatabase/circular/92.csv","12.086614170000000","9.669291339000000","1.300000000000000","75.196850390000000","75.196850390000000","7.776872964000000","12","0","0.472440945000000","34800","0.018300000000000","2","2","0.236220472000000","2.952755906000000","34800","0.006300000000000","0.002455968000000","0.305374593000000","1","5626.000000000000000","32.596000000000000","0.050496977000000","0","0.000000000000000","0.000000000000000","1","1","7.553504800000000","1.592879581000000","2.583086911000000","0.000000000000000","0.000000000000000","0.000000000000000","7.101704553000000","16.772713230000000","0.423408214000000","0.000000000000000","0.000000000000000","0.000000000000000","0.000000000000000","0.000000000000000","0.000000000000000","0.000000000000000","0.000000000000000","0.000000000000000",
"93","Petrovski;J. a. R.;Danilo (1984). Reversed Cyclic Loading Test of Bridge Column Models;Institute of Earthquake Engineering and Engineering Seismology: 62.","Petrovski","M1E2","/data/dibbs_experiments_files/sys_nees/aci369columndatabase/circular/93.csv","12.086614170000000","9.669291339000000","1.300000000000000","75.196850390000000","75.196850390000000","7.776872964000000","12","0","0.472440945000000","34800","0.018300000000000","2","2","0.236220472000000","2.952755906000000","34800","0.006300000000000","0.002455968000000","0.305374593000000","1","5249.000000000000000","57.099200000000000","0.094810023000000","0","0.000000000000000","0.000000000000000","1","1","8.312654400000000","1.215602094000000","2.377759162000000","0.000000000000000","0.000000000000000","0.000000000000000","8.292205359000000","17.502506730000000","0.473772442000000","0.000000000000000","0.000000000000000","0.000000000000000","0.000000000000000","0.000000000000000","0.000000000000000","0.000000000000000","0.000000000000000","0.000000000000000",
"94","Lim;K. Y. a. M.;D.I. (1991). ""Scale Model Studies of Moment-Reducing Hinge Details in Bridge Columns."" ACI Structural Journal 88(4): 465-474.","Lim","Con1","/data/dibbs_experiments_files/sys_nees/aci369columndatabase/circular/94.csv","5.984251969000000","4.787401575000000","0.330000000000000","44.881889760000000","44.881889760000000","9.375000000000000","8","0","0.500000000000000","64960","0.055800000000000","2","2","0.145669291000000","0.866141732000000","89900","0.014500000000000","0.006430682000000","0.180921053000000","1","5002.500000000000000","33.944800000000000","0.241255117000000","0","0.000000000000000","0.000000000000000","1","1","4.284912800000000","3.767631579000000","6.318807018000000","0.000000000000000","0.000000000000000","0.000000000000000","4.588381563000000","18.559443170000000","0.247226251000000","0.000000000000000","0.000000000000000","0.000000000000000","0.000000000000000","0.000000000000000","0.000000000000000","0.000000000000000","0.000000000000000","0.000000000000000",
"95","Lim;K. Y. a. M.;D.I. (1991). ""Scale Model Studies of Moment-Reducing Hinge Details in Bridge Columns."" ACI Structural Journal 88(4): 465-474.","Lim","Con2","/data/dibbs_experiments_files/sys_nees/aci369columndatabase/circular/95.csv","5.984251969000000","4.787401575000000","0.330000000000000","22.440944880000000","22.440944880000000","4.687500000000000","8","0","0.500000000000000","64960","0.055800000000000","2","2","0.145669291000000","0.866141732000000","89900","0.014500000000000","0.006430682000000","0.180921053000000","1","5002.500000000000000","33.944800000000000","0.241255117000000","0","0.000000000000000","0.000000000000000","1","1","9.299526400000000","3.908070175000000","8.012140351000000","0.000000000000000","0.000000000000000","0.000000000000000","9.176763126000000","20.556363980000000","0.446419568000000","0.000000000000000","0.000000000000000","0.000000000000000","0.000000000000000","0.000000000000000","0.000000000000000","0.000000000000000","0.000000000000000","0.000000000000000",
"96","Lim;K. Y. a. M.;D.I. (1991). ""Scale Model Studies of Moment-Reducing Hinge Details in Bridge Columns."" ACI Structural Journal 88(4): 465-474.","Lim","Con3","/data/dibbs_experiments_files/sys_nees/aci369columndatabase/circular/96.csv","5.984251969000000","4.787401575000000","0.330000000000000","22.440944880000000","22.440944880000000","4.687500000000000","8","0","0.500000000000000","64960","0.055800000000000","2","2","0.145669291000000","0.866141732000000","89900","0.014500000000000","0.006430682000000","0.180921053000000","1","5002.500000000000000","49.456000000000000","0.351497521000000","0","0.000000000000000","0.000000000000000","1","1","9.666624800000000","3.965964912000000","7.847263158000000","0.000000000000000","0.000000000000000","0.000000000000000","9.012243504000000","21.182409680000000","0.425458843000000","0.000000000000000","0.000000000000000","0.000000000000000","0.000000000000000","0.000000000000000","0.000000000000000","0.000000000000000","0.000000000000000","0.000000000000000",
"97","Cheok;G. S. a. S.;William C. (1986). Behavior of 1/6-Scale Model Bridge Columns Subjected to Cycle Inelastic Loading. Gaithesburg (Maryland);U.S Department of Commerce;National Institute of Standards and Technology: 270.","Cheok et al.","NIST-FullscaleFlexure","/data/dibbs_experiments_files/sys_nees/aci369columndatabase/circular/97.csv","59.842519690000000","47.874015750000000","2.000000000000000","359.842519700000000","359.842519700000000","7.516447368000000","25","0","1.692913386000000","68875","0.020000000000000","2","2","0.625984252000000","3.503937008000000","71485","0.006300000000000","0.002935489000000","0.073190789000000","1","5191.000000000000000","1000.360000000000000","0.068516578000000","0","0.000000000000000","0.000000000000000","1","1","290.756320000000000","1.941247265000000","5.774748359000000","0.000000000000000","0.000000000000000","0.000000000000000","313.153366000000000","775.894935900000000","0.403602797000000","0.000000000000000","0.000000000000000","0.000000000000000","0.000000000000000","0.000000000000000","0.000000000000000","0.000000000000000","0.000000000000000","0.000000000000000",
"98","Cheok;G. S. a. S.;William C. (1986). Behavior of 1/6-Scale Model Bridge Columns Subjected to Cycle Inelastic Loading. Gaithesburg (Maryland);U.S Department of Commerce;National Institute of Standards and Technology: 270.","Cheok et al.","NIST-Full-scale-shear","/data/dibbs_experiments_files/sys_nees/aci369columndatabase/circular/98.csv","59.842519690000000","47.874015750000000","1.750000000000000","179.921259800000000","179.921259800000000","3.758223684000000","25","0","1.692913386000000","68875","0.020000000000000","2","2","0.751968504000000","2.125984252000000","63075","0.014900000000000","0.006981508000000","0.044407895000000","1","4973.500000000000000","1000.360000000000000","0.071512930000000","0","0.000000000000000","0.000000000000000","1","1","737.793600000000000","3.175492341000000","7.783404814000000","0.000000000000000","0.000000000000000","0.000000000000000","623.010369900000000","1605.279298000000000","0.388100918000000","0.000000000000000","0.000000000000000","0.000000000000000","0.000000000000000","0.000000000000000","0.000000000000000","0.000000000000000","0.000000000000000","0.000000000000000",
"99","Stone;W. C. a. C.;Geraldine S. (1989). Inelastic Behavior of Full Scale Bridge Columns Subjected to Cyclic Loading. NIST Building Science Series. Gaitheburg (Maryland);U.S. Department of Commerce;National Institute of Standards and Technology: 252.","Stone","NIST-Model-N1","/data/dibbs_experiments_files/sys_nees/aci369columndatabase/circular/99.csv","9.842519685000000","7.874015748000000","0.330000000000000","29.527559060000000","29.527559060000000","3.750000000000000","25","0","0.275590551000000","64670","0.019600000000000","2","2","0.122047244000000","0.354330709000000","63945","0.014100000000000","0.006709046000000","0.045000000000000","1","3494.500000000000000","26.976000000000000","0.101458875000000","0","0.000000000000000","0.000000000000000","1","1","14.406532800000000","2.297866667000000","7.958666667000000","0.000000000000000","0.000000000000000","0.000000000000000","14.744391030000000","41.389336210000000","0.356236470000000","0.000000000000000","0.000000000000000","0.000000000000000","0.000000000000000","0.000000000000000","0.000000000000000","0.000000000000000","0.000000000000000","0.000000000000000",
"100","Stone;W. C. a. C.;Geraldine S. (1989). Inelastic Behavior of Full Scale Bridge Columns Subjected to Cyclic Loading. NIST Building Science Series. Gaitheburg (Maryland);U.S. Department of Commerce;National Institute of Standards and Technology: 252.","Stone","NIST-Model-N2","/data/dibbs_experiments_files/sys_nees/aci369columndatabase/circular/100.csv","9.842519685000000","7.874015748000000","0.330000000000000","29.527559060000000","29.527559060000000","3.750000000000000","25","0","0.275590551000000","64670","0.019600000000000","2","2","0.122047244000000","0.354330709000000","63945","0.014100000000000","0.006709046000000","0.045000000000000","1","3349.500000000000000","53.727200000000000","0.210819976000000","0","0.000000000000000","0.000000000000000","1","1","16.506389600000000","1.817600000000000","7.145866667000000","0.000000000000000","0.000000000000000","0.000000000000000","15.940935750000000","43.065284830000000","0.370157444000000","0.000000000000000","0.000000000000000","0.000000000000000","0.000000000000000","0.000000000000000","0.000000000000000","0.000000000000000","0.000000000000000","0.000000000000000",
"101","Stone;W. C. a. C.;Geraldine S. (1989). Inelastic Behavior of Full Scale Bridge Columns Subjected to Cyclic Loading. NIST Building Science Series. Gaitheburg (Maryland);U.S. Department of Commerce;National Institute of Standards and Technology: 252.","Stone","NIST-Model-N3","/data/dibbs_experiments_files/sys_nees/aci369columndatabase/circular/101.csv","9.842519685000000","7.874015748000000","0.330000000000000","59.055118110000000","59.055118110000000","7.500000000000000","25","0","0.275590551000000","64670","0.019600000000000","2","2","0.106299213000000","0.551181102000000","69020","0.006800000000000","0.003271744000000","0.070000000000000","1","3683.000000000000000","26.976000000000000","0.096266098000000","0","0.000000000000000","0.000000000000000","1","1","7.171794400000000","3.607000000000000","6.717284000000000","0.000000000000000","0.000000000000000","0.000000000000000","7.485327802000000","21.652433920000000","0.345703759000000","0.000000000000000","0.000000000000000","0.000000000000000","0.000000000000000","0.000000000000000","0.000000000000000","0.000000000000000","0.000000000000000","0.000000000000000",
"102","Stone;W. C. a. C.;Geraldine S. (1989). Inelastic Behavior of Full Scale Bridge Columns Subjected to Cyclic Loading. NIST Building Science Series. Gaitheburg (Maryland);U.S. Department of Commerce;National Institute of Standards and Technology: 252.","Stone","NIST-Model-N4","/data/dibbs_experiments_files/sys_nees/aci369columndatabase/circular/102.csv","9.842519685000000","7.874015748000000","0.330000000000000","29.527559060000000","29.527559060000000","3.750000000000000","25","0","0.275590551000000","64670","0.019600000000000","2","2","0.122047244000000","0.354330709000000","63945","0.014100000000000","0.006709046000000","0.045000000000000","1","3538.000000000000000","26.976000000000000","0.100211430000000","0","0.000000000000000","0.000000000000000","1","1","14.095409600000000","2.393866667000000","7.291493333000000","8.684429333000000","0.000000000000000","0.000000000000000","14.790128540000000","41.427213980000000","0.357014801000000","0.000000000000000","0.000000000000000","0.000000000000000","0.000000000000000","0.000000000000000","0.000000000000000","0.000000000000000","0.000000000000000","0.000000000000000",
"103","Stone;W. C. a. C.;Geraldine S. (1989). Inelastic Behavior of Full Scale Bridge Columns Subjected to Cyclic Loading. NIST Building Science Series. Gaitheburg (Maryland);U.S. Department of Commerce;National Institute of Standards and Technology: 252.","Stone","NIST-Model-N5","/data/dibbs_experiments_files/sys_nees/aci369columndatabase/circular/103.csv","9.842519685000000","7.874015748000000","0.330000000000000","29.527559060000000","29.527559060000000","3.750000000000000","25","0","0.275590551000000","64670","0.019600000000000","2","2","0.122047244000000","0.354330709000000","63945","0.014100000000000","0.006709046000000","0.045000000000000","1","3523.500000000000000","53.727200000000000","0.200409113000000","0","0.000000000000000","0.000000000000000","1","1","17.208215200000000","2.710000000000000","6.820408000000000","0.000000000000000","0.000000000000000","0.000000000000000","16.225775050000000","43.232302800000000","0.375316002000000","0.000000000000000","0.000000000000000","0.000000000000000","0.000000000000000","0.000000000000000","0.000000000000000","0.000000000000000","0.000000000000000","0.000000000000000",
"104","Stone;W. C. a. C.;Geraldine S. (1989). Inelastic Behavior of Full Scale Bridge Columns Subjected to Cyclic Loading. NIST Building Science Series. Gaitheburg (Maryland);U.S. Department of Commerce;National Institute of Standards and Technology: 252.","Stone","NIST-Model-N6","/data/dibbs_experiments_files/sys_nees/aci369columndatabase/circular/104.csv","9.842519685000000","7.874015748000000","0.330000000000000","59.055118110000000","59.055118110000000","7.500000000000000","25","0","0.275590551000000","64670","0.019600000000000","2","2","0.106299213000000","0.551181102000000","63945","0.014100000000000","0.003271744000000","0.070000000000000","1","3378.500000000000000","26.976000000000000","0.104942442000000","0","0.000000000000000","0.000000000000000","1","1","6.668916800000000","2.008466667000000","4.745058667000000","0.000000000000000","0.000000000000000","0.000000000000000","7.325952444000000","20.233301770000000","0.362073997000000","0.000000000000000","0.000000000000000","0.000000000000000","0.000000000000000","0.000000000000000","0.000000000000000","0.000000000000000","0.000000000000000","0.000000000000000",
