Repository: LiamPledger/Drift-Capacity-of-RC-Columns

# Drift-Capacity-of-RC-Columns
This repository uses existing data for cyclic tests of RC columns to train a Gradient-Boosted Decision Tree (GBDT) machine learning algorithm to estimate drift capacity. 
A total of 498 RC column tests  from the ACI-369 database (326 rectangular columns, and 172 circular columns) are used to train the algorithm.
Please get in touch if you would like to share more tests not currently included in the repository.

## RC Column Calculator

### Usage

1. Clone or download this repository to your local machine.

2. Ensure you have Python and the required libraries (NumPy, LightGBM) installed.

3.

File: NEES_Database__ACI_369_Rectangular_Columns.csv (part 3 of 5)
low deformations), with Vs fully effective for s\/d<0.75, Vs=0 for s\/d>1.0 and interpolated in between"",""fmt"":""%.2f""","""fmt"":""%.2f""","""unit"":""kips"",""fmt"":""%.2f""","""unit"":""%"",""desc"":""Drift ratio at Vmax2 = abs(lateral drift \/ lc *100)"",""fmt"":""%.2f""","""unit"":""%"",""desc"":""Drift ratio when lateral load capacity drops to 0.8Vmax2 = abs(lateral drift \/ lc *100); if such a point is not reached during testing a zero value is placed"",""fmt"":""%.2f""","""unit"":""%"",""desc"":""Drift ratio when lateral load capacity drops to 0.25Vmax2 = abs(lateral drift \/ lc *100); if such a point is not reached during testing a zero value is placed"",""fmt"":""%.2f""","""unit"":""%"",""desc"":""Drift ratio at axial failure in direction of secondary load; if such a point is not reached during testing a zero value is placed"",""fmt"":""%.2f""","""unit"":""kips"",""desc"":""Lateral load at axial failure in direction of secondary load"",""fmt"":""%.2f""","""unit"":""kips"",""desc"":""Plastic shear capcity Vp in secondary load direction, see Siva. Thesis page 23 for more info (available on the resources page under tag \""Docs and Attachements)"",""fmt"":""%.2f""","""unit"":""kips"",""desc"":""Vo2=ACI 369R-11 shear capcity in primary load direction with k=1 (low deformations), with Vs fully effective for s\/d<0.75, Vs=0 for s\/d>1.0 and interpolated in between"",""fmt"":""%.2f""","""fmt"":""%.2f"""
DATASTART,,,,,,,,,,,,,,,,,,,,,,,,,,,,,,,,,,,,,,,,,,,,,,,,,,,,,,,,,,,
117,1.205655745,Yarandi;M. S. (2007). Seismic Retrofit and Repair of Existing Reinforced Concrete Bridge Columns by Transverse Prestressing. Department of Civil Engineering. Ottawa;Ontario (Canada);University of Ottawa. Doctor of Philosophy: 282.,Yarandi,RRC,/data/dibbs_experiments_files/sys_nees/aci369columndatabase/rectangular/117.csv,27.558,13.779,25.154,11.38,1.77,59.055,59.055,2.347737934,4,0.768,4,0.768,2,2,0.768,58000,0.014639565,2,2,0.248,11.811,58000,0.001139809,0.000593634,0.469547587,0.9,2,5075,290.891,0.150948514,0,0,0,1,1,116.244,1.000762002,1.205655745,0,0,0,108.6744625,104.35,1.041437217,0,0,0,0,0,0,0,0,0,
118,1.268309203,Yarandi;M. S. (2007). Seismic Retrofit and Repair of Existing Reinforced Concrete Bridge Columns by Transverse Prestressing. Department of Civil Engineering. Ottawa;Ontario (Canada);University of Ottawa. Doctor of Philosophy: 282.,Yarandi,SRC,/data/dibbs_experiments_files/sys_nees/aci369columndatabase/rectangular/118.csv,27.558,13.779,24.95,11.17,1.78,59.055,59.055,2.366933868,4,0.768,4,0.768,2,2,0.768,58000,0.014639565,2,2,0.4449,11.811,58000,0.003672427,0.00191047,0.473386774,0.91,2,6090,338.998,0.14659341,0,0,0,1,1,128.496,0.892388451,1.268309203,0,0,0,117.9200983,140.55,0.839006708,0,0,0,0,0,0,0,0,0,
119,2.543863077,"Pandey;G. R. M.;H. (2005). ""Seismic Performance of Reinforced Concrete Piers with Bond-Controlled Reinforcements."" ACI Structural Journal 102(2): 295-304.",Pandey,A4,/data/dibbs_experiments_files/sys_nees/aci369columndatabase/rectangular/119.csv,11.811,11.811,10.236,10.24,1.02,25.591,25.591,2.500097694,4,0.63,4,0.63,2,2,0.63,55114.5,0.026815067,2,2,0.2362,2.756,57507,0.006513724,0.00269224,0.269245799,0.24,2,4795.15,20.232,0.030245675,0,0,0,1,1,41.61,1.473174163,2.543863077,0,0,0,39.63953859,40.26,0.984609212,0,0,0,0,0,0,0,0,0,
120,1.487699267,"Pandey;G. R. M.;H. (2005). ""Seismic Performance of Reinforced Concrete Piers with Bond-Controlled Reinforcements."" ACI Structural Journal 102(2): 295-304.",Pandey,C1,/data/dibbs_experiments_files/sys_nees/aci369columndatabase/rectangular/120.csv,11.811,11.811,10.236,10.24,1.02,41.339,41.339,4.038589293,4,0.63,4,0.63,2,2,0.63,57478,0.026815067,2,2,0.2362,5.906,61871.5,0.003039591,0.001256318,0.576983197,0.52,2,5278,20.232,0.027478694,0,0,0,1,1,28.145,1.023246813,1.487699267,0,0,0,25.64432142,23.3,1.100474476,0,0,0,0,0,0,0,0,0,
121,5.449722011,Yoshimura;M. Y.;N. (2000). Ultimate Limit State of RC Columns. The Second U.S.- Japan Workshop on Performance-Based Earthquake Engineering Methodology for Reinforced Concrete Structures. Sapporo;Hokkaido;Japan;Pacific Earthquake Engineering Research Center (UC Berkeley): 313-326.,Yoshimura,FS0,/data/dibbs_experiments_files/sys_nees/aci369columndatabase/rectangular/121.csv,11.811,11.811,10.039,10.04,1.03,35.433,35.433,3.529534814,4,0.752,4,0.752,2,2,0.752,56115,0.038206167,2,2,0.368,2.953,51475,0.014769126,0.006099095,0.294152804,0.27,2,3915,142.028,0.26005719,0,0,0,1,1,46.286,2.136426495,5.449722011,0,9.098862642,4.946,41.85992095,60.1,0.696559201,0,0,0,0,0,0,0,0,0,
122,5.334010668,Yoshimura;M. Y.;N. (2000). Ultimate Limit State of RC Columns. The Second U.S.- Japan Workshop on Performance-Based Earthquake Engineering Methodology for Reinforced Concrete Structures. Sapporo;Hokkaido;Japan;Pacific Earthquake Engineering Research Center (UC Berkeley): 313-326.,Yoshimura,FS1,/data/dibbs_experiments_files/sys_nees/aci369columndatabase/rectangular/122.csv,11.811,11.811,10.039,10.04,1.03,35.433,35.433,3.529534814,4,0.752,4,0.752,2,2,0.752,56115,0.038206167,2,2,0.368,2.953,51475,0.014769126,0.006099095,0.294152804,0.27,2,3915,142.028,0.26005719,0,0,0,1,1,45.207,3.296362148,5.334010668,0,8.398950131,7.868,41.85992095,60.1,0.696559201,0,0,0,0,0,0,0,0,0,
123,2.821516667,Gill;W. D. P.;R.; Priestley;M.J.N. (1979). Ductility of Rectangular Reinforced Concrete Columns With Axial Load. Christchurch;University of Canterbury: 136.,Gill et al.,No.1,/data/dibbs_experiments_files/sys_nees/aci369columndatabase/rectangular/123.csv,21.65354331,21.65354331,19.21259843,19.21,1.57,47.24409449,47.24409449,2.459016393,4,0.94488189,4,0.94488189,2,2,0.94488189,54375,0.017946023,4,4,0.393700787,3.149606299,43065,0.015,0.007139983,0.163934426,0.15,2,3349.5,408.012,0.259797524,0,0,0,2,1,156.496768,1.4365,2.821516667,0,0,0,124.4775169,227.1,0.548115019,0,0,0,0,0,0,0,0,0,
124,2.154978333,Gill;W. D. P.;R.; Priestley;M.J.N. (1979). Ductility of Rectangular Reinforced Concrete Columns With Axial Load. Christchurch;University of Canterbury: 136.,Gill et al.,No.2,/data/dibbs_experiments_files/sys_nees/aci369columndatabase/rectangular/124.csv,21.65354331,21.65354331,19.21259843,19.21,1.5,47.24409449,47.24409449,2.459016393,4,0.94488189,4,0.94488189,2,2,0.94488189,54375,0.017946023,4,4,0.472440945,2.952755906,45820,0.023,0.010967014,0.153688525,0.14,2,6003,602.464,0.214044864,0,0,0,2,1,182.41396,1.04675,2.154978333,0,0,0,167.6024256,346.63,0.48351787,0,0,0,0,0,0,0,0,0,
125,1.755775,Gill;W. D. P.;R.; Priestley;M.J.N. (1979). Ductility of Rectangular Reinforced Concrete Columns With Axial Load. Christchurch;University of Canterbury: 136.,Gill et al.,No.3,/data/dibbs_experiments_files/sys_nees/aci369columndatabase/rectangular/125.csv,21.65354331,21.65354331,19.21259843,19.21,1.57,47.24409449,47.24409449,2.459016393,4,0.94488189,4,0.94488189,2,2,0.94488189,54375,0.017946023,4,4,0.393700787,2.952755906,43065,0.02,0.007615982,0.153688525,0.14,2,3103,611.2312,0.420112683,0,0,0,2,1,150.70592,1.731583333,1.755775,0,0,0,120.0603213,249.31,0.48157388,0,0,0,0,0,0,0,0,0,
126,1.303231667,Gill;W. D. P.;R.; Priestley;M.J.N. (1979). Ductility of Rectangular Reinforced Concrete Columns With Axial Load. Christchurch;University of Canterbury: 136.,Gill et al.,No.4,/data/dibbs_experiments_files/sys_nees/aci369columndatabase/rectangular/126.csv,21.65354331,21.65354331,19.21259843,19.21,1.5,47.24409449,47.24409449,2.459016393,4,0.94488189,4,0.94488189,2,2,0.94488189,54375,0.017946023,4,4,0.472440945,2.440944882,42630,0.035,0.01326655,0.12704918,0.12,2,3407.5,958.772,0.600097106,0,0,0,2,1,156.575448,1.30325,1.303231667,0,0,0,107.8533775,374.99,0.287614519,0,0,0,0,0,0,0,0,0,
127,3.183255,Ang Beng Ghee; Priestley;M. J. N. a. P.;R. (1981). Ductility of Reinforced Concrete Bridge Piers Under Seismic Loading. Christchurch;New Zealand;University of Canterbury: 113.,Ang et al.,No.3,/data/dibbs_experiments_files/sys_nees/aci369columndatabase/rectangular/127.csv,15.7480315,15.7480315,13.99606299,14,0.96,62.99212598,62.99212598,4.500703235,4,0.62992126,4,0.62992126,2,2,0.62992126,61915,0.015079645,4,4,0.472440945,3.937007874,46400,0.028,0.011309734,0.281293952,0.26,2,3422,322.588,0.380115565,0,0,0,2,1,43.17284,1.27275,3.183255,0,0,0,36.17232099,149.23,0.242393815,0,0,0,0,0,0,0,0,0,
128,3.65379,Ang Beng Ghee; Priestley;M. J. N. a. P.;R. (1981). Ductility of Reinforced Concrete Bridge Piers Under Seismic Loading. Christchurch;New Zealand;University of Canterbury: 113.,Ang et al.,No.4,/data/dibbs_experiments_files/sys_nees/aci369columndatabase/rectangular/128.csv,15.7480315,15.7480315,14.15354331,14.15,0.89,62.99212598,62.99212598,4.450625869,4,0.62992126,4,0.62992126,2,2,0.62992126,61915,0.015079645,4,4,0.393700787,3.543307087,40600,0.022,0.008726646,0.250347705,0.24,2,3625,188.832,0.210046298,0,0,0,2,1,38.042904,1.6730625,3.65379,0,0,0,36.01587346,107.36,0.335470012,0,0,0,0,0,0,0,0,0,
129,4.890135,Soesianawati;M. T. P.;R; and Priestley;M.J.N. (1986). Limited Ductility Design of Reinforced Concrete Columns. Christchurch;University of Canterbury: 208.,Soesianawati et al.,No.1,/data/dibbs_experiments_files/sys_nees/aci369columndatabase/rectangular/129.csv,15.7480315,15.7480315,14.64566929,14.65,0.51,62.99212598,62.99212598,4.301075269,4,0.62992126,4,0.62992126,2,2,0.62992126,64670,0.015079645,4,4,0.275590551,3.346456693,52780,0.009,0.004527589,0.228494624,0.22,2,6742.5,167.2512,0.100022047,0,0,0,2,1,44.867832,1.8323125,4.890135,0,6.1039375,11.915,41.97002372,90.09,0.465850512,0,0,0,0,0,0,0,0,0,
130,3.14325,Soesianawati;M. T. P.;R; and Priestley;M.J.N. (1986). Limited Ductility Design of Reinforced Concrete Columns. Christchurch;University of Canterbury: 208.,Soesianawati et al.,No.2,/data/dibbs_experiments_files/sys_nees/aci369columndatabase/rectangular/130.csv,15.7480315,15.7480315,14.60629921,14.61,0.51,62.99212598,62.99212598,4.312668464,4,0.62992126,4,0.62992126,2,2,0.62992126,64670,0.015079645,4,4,0.31496063,3.070866142,52200,0.012,0.006444293,0.210242588,0.2,2,6380,474.7776,0.300066141,0,0,0,2,1,62.7754,1.01275,3.14325,5.29415375,0,0,55.75529202,126.65,0.440230871,0,0,0,0,0,0,0,0,0,
131,2.788285,Soesianawati;M. T. P.;R; and Priestley;M.J.N. (1986). Limited Ductility Design of Reinforced Concrete Columns. Christchurch;University of Canterbury: 208.,Soesianawati et al.,No.3,/data/dibbs_experiments_files/sys_nees/aci369columndatabase/rectangular/131.csv,15.7480315,15.7480315,14.64566929,14.65,0.51,62.99212598,62.99212598,4.301075269,4,0.62992126,4,0.62992126,2,2,0.62992126,64670,0.015079645,4,4,0.275590551,3.582677165,52780,0.008,0.004229067,0.244623656,0.24,2,6380,474.7776,0.300066141,0,0,0,2,1,62.265104,0.9093125,2.788285,2.84178375,0,0,55.86964372,100.89,0.55378347,0,0,0,0,0,0,0,0,0,
132,2.16487375,Soesianawati;M. T. P.;R; and Priestley;M.J.N. (1986). Limited Ductility Design of Reinforced Concrete Columns. Christchurch;University of Canterbury: 208.,Soesianawati et al.,No.4,/data/dibbs_experiments_files/sys_nees/aci369columndatabase/rectangular/132.csv,15.7480315,15.7480315,14.68503937,14.69,0.51,62.99212598,62.99212598,4.289544236,4,0.62992126,4,0.62992126,2,2,0.62992126,64670,0.015079645,4,4,0.236220472,3.700787402,36975,0.006,0.003007908,0.252010724,0.24,2,5800,431.616,0.300066141,0,0,0,2,1,59.473088,1.0824375,2.16487375,3.133725,0,0,52.70227516,72.07,0.731304451,0,0,0,0,0,0,0,0,0,
133,5.45592,Zahn;F. A. P.;R.; and Priestley;M.J.N. (1986). Design of Reinforced Concrete Bridge Columns for Strength and Ductility. Christchurch;New Zealand;Univeristy of Canterbury: 380.,Zahn ,No.7,/data/dibbs_experiments_files/sys_nees/aci369columndatabase/rectangular/133.csv,15.7480315,15.7480315,14.52755906,14.53,0.51,62.99212598,62.99212598,4.33604336,4,0.62992126,4,0.62992126,2,2,0.62992126,63800,0.015079645,4,4,0.393700787,4.606299213,67570,0.016,0.006712805,0.317073171,0.31,2,4103.5,227.048,0.223105714,0,0,0,2,1,47.94984,2.0856875,5.45592,0,0,0,40.38495333,136.11,0.29670194,0,0,0,0,0,0,0,0,0,
134,6.800863602,Zahn;F. A. P.;R.; and Priestley;M.J.N. (1986). Design of Reinforced Concrete Bridge Columns for Strength and Ductility. Christchurch;New Zealand;Univeristy of Canterbury: 380.,Zahn ,No.8,/data/dibbs_experiments_files/sys_nees/aci369columndatabase/rectangular/134.csv,15.748,15.748,14.528,14.53,0.51,62.992,62.992,4.335903084,4,0.63,4,0.63,2,2,0.63,63800,0.015083475,4,4,0.3937,3.622,67570,0.02,0.008537031,0.249311674,0.24,2,5814.5,562.45,0.390050406,0,0,0,2,1,60.444,2.23996698,6.800863602,0,0,0,52.4169383,183.07,0.28632041,0,0,0,0,0,0,0,0,0,
135,2.29235,Watson;S. (1989). Design of Reinforced Concrete Frames of Limited Ductility. Department of Civil Engineering. Christchurch;New Zealand;University of Canterbury. Doctor of Philosophy: 248.,Watson and Park,No.5,/data/dibbs_experiments_files/sys_nees/aci369columndatabase/rectangular/135.csv,15.7480315,15.7480315,14.60629921,14.61,0.51,62.99212598,62.99212598,4.312668464,4,0.62992126,4,0.62992126,2,2,0.62992126,68730,0.015079645,4,4,0.31496063,3.188976378,53940,0.007,0.006205615,0.218328841,0.21,2,5945,737.344,0.500110234,0,0,0,2,1,65.646096,1.1545,2.29235,0,0,0,50.55351397,134.99,0.374486471,0,0,0,0,0,0,0,0,0,
136,1.56765625,Watson;S. (1989). Design of Reinforced Concrete Frames of Limited Ductility. Department of Civil Engineering. Christchurch;New Zealand;University of Canterbury. Doctor of Philosophy: 248.,Watson and Park,No.6,/data/dibbs_experiments_files/sys_nees/aci369columndatabase/rectangular/136.csv,15.7480315,15.7480315,14.68503937,14.69,0.51,62.99212598,62.99212598,4.289544236,4,0.62992126,4,0.62992126,2,2,0.62992126,68730,0.015079645,4,4,0.236220472,3.779527559,56260,0.003,0.002945243,0.257372654,0.25,2,5800,719.36,0.500110234,0,0,0,2,1,66.320496,1.06275,1.56765625,1.97278625,0,0,50.01152937,95.61,0.523080905,0,0,0,0,0,0,0,0,0,
137,1.0207625,Watson;S. (1989). Design of Reinforced Concrete Frames of Limited Ductility. Department of Civil Engineering. Christchurch;New Zealand;University of Canterbury. Doctor of Philosophy: 248.,Watson and Park,No.7,/data/dibbs_experiments_files/sys_nees/aci369columndatabase/rectangular/137.csv,15.7480315,15.7480315,14.4488189,14.45,0.51,62.99212598,62.99212598,4.359673025,4,0.62992126,4,0.62992126,2,2,0.62992126,68730,0.015079645,4,4,0.472440945,3.779527559,44660,0.013,0.011780972,0.261580381,0.25,2,6090,1057.4592,0.700154328,0,0,0,2,1,66.43964,0.49369375,1.0207625,1.36858375,0,0,37.2592161,187.46,0.198760035,0,0,0,0,0,0,0,0,0,
138,1.1636375,Watson;S. (1989). Design of Reinforced Concrete Frames of Limited Ductility. Department of Civil Engineering. Christchurch;New Zealand;University of Canterbury. Doctor of Philosophy: 248.,Watson and Park,No.8,/data/dibbs_experiments_files/sys_nees/aci369columndatabase/rectangular/138.csv,15.7480315,15.7480315,14.60629921,14.61,0.51,62.99212598,62.99212598,4.312668464,4,0.62992126,4,0.62992126,2,2,0.62992126,68730,0.015079645,4,4,0.31496063,3.031496063,53940,0.007,0.006527985,0.20754717,0.2,2,5655,981.9264,0.700154328,0,0,0,2,1,66.399176,0.716875,1.1636375,0,0,0,36.36587603,145.89,0.249265488,0,0,0,0,0,0,0,0,0,
139,2.6997025,Watson;S. (1989). Design of Reinforced Concrete Frames of Limited Ductility. Department of Civil Engineering. Christchurch;New Zealand;University of Canterbury. Doctor of Philosophy: 248.,Watson and Park,No.9,/data/dibbs_experiments_files/sys_nees/aci369columndatabase/rectangular/139.csv,15.7480315,15.7480315,14.4488189,14.45,0.51,62.99212598,62.99212598,4.359673025,4,0.62992126,4,0.62992126,2,2,0.62992126,68730,0.015079645,4,4,0.472440945,2.047244094,44660,0.025,0.021749488,0.141689373,0.14,2,5800,1007.104,0.700154328,0,0,0,2,1,69.5756,0.8776875,2.6997025,0,0,0,36.4814082,286.4,0.127377596,0,0,0,0,0,0,0,0,0,
140,3.936365,Tanaka;H. a. P.;R. (1990). Effect of Lateral Confining Reinforcement on the Ductile Behavior of Reinforced Concrete Columns. Christchurch;Univeristy of Canterbury: 458.,Tanaka and Park,No1,/data/dibbs_experiments_files/sys_nees/aci369columndatabase/rectangular/140.csv,15.7480315,15.7480315,13.30708661,13.31,1.57,62.99212598,62.99212598,4.733727811,3,0.787401575,3,0.787401575,2,1,0.787401575,68730,0.015707963,3,3,0.472440945,3.149606299,48285,0.025,0.010602875,0.236686391,0.21,1,3712,184.1112,0.199995255,0,0,0,2,1,37.56408,1.146375,3.936365,0,0,0,35.17240876,133.96,0.262559622,0,0,0,0,0,0,0,0,0,
141,5.34431875,Tanaka;H. a. P.;R. (1990). Effect of Lateral Confining Reinforcement on the Ductile Behavior of Reinforced Concrete Columns. Christchurch;Univeristy of Canterbury: 458.,Tanaka and Park,No2,/data/dibbs_experiments_files/sys_nees/aci369columndatabase/rectangular/141.csv,15.7480315,15.7480315,13.30708661,13.31,1.57,62.99212598,62.99212598,4.733727811,3,0.787401575,3,0.787401575,2,1,0.787401575,68730,0.015707963,3,3,0.472440945,3.149606299,48285,0.025,0.010602875,0.236686391,0.21,1,3712,184.1112,0.199995255,0,0,0,2,1,37.712448,1.1356875,5.34431875,0,0,0,35.17240876,133.96,0.262559622,0,0,0,0,0,0,0,0,0,
142,3.56235,Tanaka;H. a. P.;R. (1990). Effect of Lateral Confining Reinforcement on the Ductile Behavior of Reinforced Concrete Columns. Christchurch;Univeristy of Canterbury: 458.,Tanaka and Park,No3,/data/dibbs_experiments_files/sys_nees/aci369columndatabase/rectangular/142.csv,15.7480315,15.7480315,13.30708661,13.31,1.57,62.99212598,62.99212598,4.733727811,3,0.787401575,3,0.787401575,2,1,0.787401575,68730,0.015707963,3,3,0.472440945,3.149606299,48285,0.025,0.010602875,0.236686391,0.21,2,3712,184.1112,0.199995255,0,0,0,2,1,39.405192,1.48125,3.56235,0,0,0,35.17240876,133.96,0.262559622,0,0,0,0,0,0,0,0,0,
143,4.8352075,Tanaka;H. a. P.;R. (1990). Effect of Lateral Confining Reinforcement on the Ductile Behavior of Reinforced Concrete Columns. Christchurch;Univeristy of Canterbury: 458.,Tanaka and Park,No4,/data/dibbs_experiments_files/sys_nees/aci369columndatabase/rectangular/143.csv,15.7480315,15.7480315,13.30708661,13.31,1.57,62.99212598,62.99212598,4.733727811,3,0.787401575,3,0.787401575,2,1,0.787401575,68730,0.015707963,3,3,0.472440945,3.149606299,48285,0.025,0.010602875,0.236686391,0.21,1,3712,184.1112,0.199995255,0,0,0,2,1,38.310416,1.155375,4.8352075,0,0,0,35.17240876,133.96,0.262559622,0,0,0,0,0,0,0,0,0,
144,4.641580606,Tanaka;H. a. P.;R. (1990). Effect of Lateral Confining Reinforcement on the Ductile Behavior of Reinforced Concrete Columns. Christchurch;Univeristy of Canterbury: 458.,Tanaka and Park,No5,/data/dibbs_experiments_files/sys_nees/aci369columndatabase/rectangular/144.csv,21.65354331,21.65354331,19.21259843,19.21,1.57,64.96062992,64.96062992,3.381147541,4,0.787401575,4,0.787401575,2,2,0.787401575,74095,0.012462516,4,4,0.472440945,4.330708661,47125,0.017,0.00747751,0.225409836,0.21,1,4640,217.6064,0.100022047,0,0,0,1,1,86.687376,4.170666667,4.641580606,0,0,0,81.60307939,212.86,0.383372325,0,0,0,0,0,0,0,0,0,
145,6.800580606,Tanaka;H. a. P.;R. (1990). Effect of Lateral Confining Reinforcement on the Ductile Behavior of Reinforced Concrete Columns. Christchurch;Univeristy of Canterbury: 458.,Tanaka and Park,No6,/data/dibbs_experiments_files/sys_nees/aci369columndatabase/rectangular/145.csv,21.65354331,21.65354331,19.21259843,19.21,1.57,64.96062992,64.96062992,3.381147541,4,0.787401575,4,0.787401575,2,2,0.787401575,74095,0.012462516,4,4,0.472440945,4.330708661,47125,0.017,0.00747751,0.225409836,0.21,1,4640,217.6064,0.100022047,0,0,0,1,1,91.98816,2.560181818,6.800580606,0,0,0,81.60307939,212.86,0.383372325,0,0,0,0,0,0,0,0,0,
146,4.976398788,Tanaka;H. a. P.;R. (1990). Effect of Lateral Confining Reinforcement on the Ductile Behavior of Reinforced Concrete Columns. Christchurch;Univeristy of Canterbury: 458.,Tanaka and Park,No7,/data/dibbs_experiments_files/sys_nees/aci369columndatabase/rectangular/146.csv,21.65354331,21.65354331,19.21259843,19.21,1.57,64.96062992,64.96062992,3.381147541,4,0.787401575,4,0.787401575,2,2,0.787401575,74095,0.012462516,4,4,0.472440945,3.543307087,47125,0.021,0.009139179,0.18442623,0.17,1,4640,654.8424,0.300996098,0,0,0,1,1,138.638656,1.912363636,4.976398788,0,0,0,106.6660416,274.47,0.388628727,0,0,0,0,0,0,0,0,0,
147,5.170362424,Tanaka;H. a. P.;R. (1990). Effect of Lateral Confining Reinforcement on the Ductile Behavior of Reinforced Concrete Columns. Christchurch;Univeristy of Canterbury: 458.,Tanaka and Park,No8,/data/dibbs_experiments_files/sys_nees/aci369columndatabase/rectangular/147.csv,21.65354331,21.65354331,19.21259843,19.21,1.57,64.96062992,64.96062992,3.381147541,4,0.787401575,4,0.787401575,2,2,0.787401575,74095,0.012462516,4,4,0.472440945,3.543307087,47125,0.021,0.009139179,0.18442623,0.17,1,4654.5,654.8424,0.300058415,0,0,0,1,1,139.077016,1.443151515,5.170362424,0,0,0,106.8119076,274.56,0.38903089,0,0,0,0,0,0,0,0,0,
148,5.891547085,Park;R. a. P.;T. (1990). Use of Interlocking Spirals for Transverse Reinforcement in Bridge Columns. Strength and Ductility of Concrete Substructures of Bridges. New Zealand;Road Research Unit. 1: 77-92.,Park and Paulay,No9,/data/dibbs_experiments_files/sys_nees/aci369columndatabase/rectangular/148.csv,23.62204724,15.748,21.73204724,13.86,0.95,70.23622047,70.23622047,3.231919188,3,0.945,3,0.945,2,2,0.945,62640,0.018854306,3,3,0.472440945,3.149606299,44225,0.0188,0.010602896,0.144929112,0.21,0,3900.5,145.2208,0.100084219,0,0,0,1,1,88.813984,4.756502242,5.891547085,0,0,0,74.3685484,209.78,0.354501037,0,0,0,0,0,0,0,0,0,
149,1.774613333,"Arakawa;T. A.;Yasuyuki; Egashira;Keiichi; Fujita;Yutaka (1982). ""Effects of the Rate of Cyclic Loading on the Load-Carrying Capacity and Inelastic Behavior of Reinforced Concrete Columns."" Transactions of the Japan Concrete Insitute 4: 198.",Arakawa,No.102,/data/dibbs_experiments_files/sys_nees/aci369columndatabase/rectangular/149.csv,9.842519685,9.842519685,8.342519685,8.34,1.1,29.52755906,14.76377953,1.76970269,3,0.374015748,3,0.374015748,0,0,0.374015748,56956,0.00680469,3,3,0.216535433,1.25984252,46835,0.012,0.00890936,0.15101463,0.13,0,2987,96.4392,0.333277345,0,0,0,3,1,36.078152,1.01864,1.774613333,0,0,0,27.16923382,63.11,0.430492769,0,0,0,0,0,0,0,0,0,
150,5.12937125,"Ohno;T. N.;Takashi (1984). ""An Experimental Study on Energy Absorption Capacity of Columns in Reinforced Concrete Structures."" Proceedings of the Japan Society of Civil Engineers (Structural Engineering/Earthquake Engineering) 1(2): 137-147.",Ohno and Nishioka,L1,/data/dibbs_experiments_files/sys_nees/aci369columndatabase/rectangular/150.csv,15.7480315,15.7480315,13.77952756,13.78,1.24,62.99212598,62.99212598,4.571428571,4,0.748031496,4,0.748031496,0,0,0.748031496,52490,0.014176437,2,2,0.354330709,3.937007874,47125,0.003,0.003180863,0.285714286,0.26,0,3596,28.5496,0.032013105,0,0,0,1,1,27.207544,4.4206875,5.12937125,0,0,0,21.34218822,50.47,0.422882918,0,0,0,0,0,0,0,0,0,
151,6.12775,"Ohno;T. N.;Takashi (1984). ""An Experimental Study on Energy Absorption Capacity of Columns in Reinforced Concrete Structures."" Proceedings of the Japan Society of Civil Engineers (Structural Engineering/Earthquake Engineering) 1(2): 137-147.",Ohno and Nishioka,L2,/data/dibbs_experiments_files/sys_nees/aci369columndatabase/rectangular/151.csv,15.7480315,15.7480315,13.77952756,13.78,1.24,62.99212598,62.99212598,4.571428571,4,0.748031496,4,0.748031496,0,0,0.748031496,52490,0.014176437,2,2,0.354330709,3.937007874,47125,0.003,0.003180863,0.285714286,0.26,0,3596,28.5496,0.032013105,0,0,0,1,1,24.43576,3.5979375,6.12775,0,0,0,21.34218822,50.47,0.422882918,0,0,0,0,0,0,0,0,0,
152,4.57025375,"Ohno;T. N.;Takashi (1984). ""An Experimental Study on Energy Absorption Capacity of Columns in Reinforced Concrete Structures."" Proceedings of the Japan Society of Civil Engineers (Structural Engineering/Earthquake Engineering) 1(2): 137-147.",Ohno and Nishioka,L3,/data/dibbs_experiments_files/sys_nees/aci369columndatabase/rectangular/152.csv,15.7480315,15.7480315,13.77952756,13.78,1.24,62.99212598,62.99212598,4.571428571,4,0.748031496,4,0.748031496,0,0,0.748031496,52490,0.014176437,2,2,0.354330709,3.937007874,47125,0.003,0.003180863,0.285714286,0.26,0,3596,28.5496,0.032013105,0,0,0,1,1,24.76172,3.2241875,4.57025375,0,0,0,21.34218822,50.47,0.422882918,0,0,0,0,0,0,0,0,0,
153,2.0367625,"Zhou;X. S.;Toshio; Jiang;Weishan; Ono;Arata; Shimizu;Yasushi (1987). ""Behavior of Reinforced Concrete Short Column Under High Axial Load."" Transactions of the Japan Concrete Insitute 9: 541-548.",Zhou,214-08,/data/dibbs_experiments_files/sys_nees/aci369columndatabase/rectangular/153.csv,6.299212598,6.299212598,5.423228346,5.42,0.49,25.19685039,12.5984252,2.323049002,3,0.374015748,3,0.374015748,2,1,0.374015748,49445,0.022150683,2,2,0.196850394,1.57480315,81055,0.007,0.006135923,0.290381125,0.27,0,3059.5,97.1136,0.799939356,0,0,0,3,1,16.2325832,0.9103125,2.0367625,0,0,0,7.254563884,30.11,0.240901728,0,0,0,0,0,0,0,0,0,
154,4.613317333,"Kanda;M. S.;Nobuaki; Adachi;Hiromi; Sato;Toshio (1988). ""Analytical Study on Elasto-Plastic Hysteretic Behaviors of Reinforced Concrete Members."" Transactions of the Japan Concrete Insitute 10: 257-264.",Kanda et al.,85STC-1,/data/dibbs_experiments_files/sys_nees/aci369columndatabase/rectangular/154.csv,9.842519685,9.842519685,8.883858268,8.88,0.49,59.05511811,29.52755906,3.323731442,3,0.5,3,0.5,2,1,0.5,54230,0.016214639,2,2,0.216535433,1.968503937,73370,0.004,0.003801327,0.221582096,0.21,0,4045.5,41.34072,0.105485617,0,0,0,3,1,18.407748,1.729866667,4.613317333,0,0,0,16.87196624,37.34,0.451870224,0,0,0,0,0,0,0,0,0,
155,4.613148,"Kanda;M. S.;Nobuaki; Adachi;Hiromi; Sato;Toshio (1988). ""Analytical Study on Elasto-Plastic Hysteretic Behaviors of Reinforced Concrete Members."" Transactions of the Japan Concrete Insitute 10: 257-264.",Kanda et al.,85STC-2,/data/dibbs_experiments_files/sys_nees/aci369columndatabase/rectangular/155.csv,9.842519685,9.842519685,7.998031496,8,1.38,59.05511811,29.52755906,3.69185331,3,0.5,3,0.5,2,1,0.5,54230,0.016214639,2,2,0.216535433,1.968503937,73370,0.004,0.003801327,0.246123554,0.21,0,4045.5,41.34072,0.105485617,0,0,0,3,1,17.9898448,1.599733333,4.613148,0,0,0,14.84684476,33.62,0.441672852,0,0,0,0,0,0,0,0,0,
156,4.613317333,"Kanda;M. S.;Nobuaki; Adachi;Hiromi; Sato;Toshio (1988). ""Analytical Study on Elasto-Plastic Hysteretic Behaviors of Reinforced Concrete Members."" Transactions of the Japan Concrete Insitute 10: 257-264.",Kanda et al.,85STC-3,/data/dibbs_experiments_files/sys_nees/aci369columndatabase/rectangular/156.csv,9.842519685,9.842519685,7.998031496,8,1.38,59.05511811,29.52755906,3.69185331,3,0.5,3,0.5,2,1,0.5,54230,0.016214639,2,2,0.216535433,1.968503937,73370,0.004,0.003801327,0.246123554,0.21,0,4045.5,41.34072,0.105485617,0,0,0,3,1,18.407748,1.729866667,4.613317333,0,0,0,14.84684476,33.62,0.441672852,0,0,0,0,0,0,0,0,0,
157,2.286004572,"Kanda;M. S.;Nobuaki; Adachi;Hiromi; Sato;Toshio (1988). ""Analytical Study on Elasto-Plastic Hysteretic Behaviors of Reinforced Concrete Members."" Transactions of the Japan Concrete Insitute 10: 257-264.",Kanda et al.,85PDC-1,/data/dibbs_experiments_files/sys_nees/aci369columndatabase/rectangular/157.csv,9.843,9.843,7.999,8,1.38,59.055,29.528,3.691461433,3,0.5,3,0.5,2,1,0.5,54230,0.016213057,2,2,0.2165,1.969,51040,0.004,0.00379894,0.246155769,0.21,0,3596,41.363,0.118723687,0,0,0,3,1,19.014,1.747523495,2.286004572,0,0,0,14.46662829,26.44,0.5472044,0,0,0,0,0,0,0,0,0,
158,2.510366667,"Kanda;M. S.;Nobuaki; Adachi;Hiromi; Sato;Toshio (1988). ""Analytical Study on Elasto-Plastic Hysteretic Behaviors of Reinforced Concrete Members."" Transactions of the Japan Concrete Insitute 10: 257-264.",Kanda et al.,85PDC-2,/data/dibbs_experiments_files/sys_nees/aci369columndatabase/rectangular/158.csv,9.842519685,9.842519685,7.998031496,8,1.38,59.05511811,29.52755906,3.69185331,3,0.5,3,0.5,2,1,0.5,54230,0.016214639,2,2,0.216535433,1.968503937,73370,0.004,0.003801327,0.246123554,0.21,0,4045.5,41.3632,0.105542977,0,0,0,3,1,18.3432304,1.34,2.510366667,0,0,0,14.8489792,33.62,0.441714359,0,0,0,0,0,0,0,0,0,
159,2.859362667,"Kanda;M. S.;Nobuaki; Adachi;Hiromi; Sato;Toshio (1988). ""Analytical Study on Elasto-Plastic Hysteretic Behaviors of Reinforced Concrete Members."" Transactions of the Japan Concrete Insitute 10: 257-264.",Kanda et al.,85PDC-3,/data/dibbs_experiments_files/sys_nees/aci369columndatabase/rectangular/159.csv,9.842519685,9.842519685,7.998031496,8,1.38,59.05511811,29.52755906,3.69185331,3,0.5,3,0.5,2,1,0.5,54230,0.016214639,2,2,0.216535433,1.968503937,73370,0.004,0.003801327,0.246123554,0.21,0,4045.5,41.3632,0.105542977,0,0,0,3,1,17.41638,1.6636,2.859362667,0,0,0,14.8489792,33.62,0.441714359,0,0,0,0,0,0,0,0,0,
160,5.816611633,"Muguruma;H. W.;Fumio; Komuro;Tsutomu (1989). ""Applicability of High Strength Concrete to Reinforced Concrete Ductile Column."" Transactions of the Japan Concrete Insitute 11: 309-316.",Mugurma et al.,AL-1,/data/dibbs_experiments_files/sys_nees/aci369columndatabase/rectangular/160.csv,7.874,7.874,7.033,7.03,0.35,19.685,19.685,2.798947817,4,0.5,4,0.5,2,1,0.5,57942,0.031669344,4,4,0.2362,1.378,47618,0.016,0.01615344,0.195933457,0.19,0,12426.5,308.201,0.400031691,0,0,0,2,1,54.527,0.96012192,5.816611633,0,0,0,39.95195829,77.01,0.518761875,0,0,0,0,0,0,0,0,0,
161,10.018268,"Muguruma;H. W.;Fumio; Komuro;Tsutomu (1989). ""Applicability of High Strength Concrete to Reinforced Concrete Ductile Column."" Transactions of the Japan Concrete Insitute 11: 309-316.",Mugurma et al.,AH-1,/data/dibbs_experiments_files/sys_nees/aci369columndatabase/rectangular/161.csv,7.874015748,7.874015748,7.033464567,7.03,0.35,19.68503937,19.68503937,2.798768542,4,0.5,4,0.5,2,2,0.5,57942,0.038003061,4,4,0.236220472,1.377952756,114883.5,0.016,0.016156762,0.195913798,0.19,0,12426.5,308.2008,0.400029832,0,0,0,2,1,54.880424,2.012,10.018268,0,0,0,40.93071584,137.22,0.298293348,0,0,0,0,0,0,0,0,0,
162,2.072644145,"Muguruma;H. W.;Fumio; Komuro;Tsutomu (1989). ""Applicability of High Strength Concrete to Reinforced Concrete Ductile Column."" Transactions of the Japan Concrete Insitute 11: 309-316.",Mugurma et al.,AL-2,/data/dibbs_experiments_files/sys_nees/aci369columndatabase/rectangular/162.csv,7.874,7.874,7.033,7.03,0.35,19.685,19.685,2.798947817,4,0.5,4,0.5,2,2,0.5,57942,0.038003213,4,4,0.2362,1.378,47618,0.016,0.01615344,0.195933457,0.19,0,12426.5,484.669,0.629079594,0,0,0,2,1,54.433,1.524003048,2.072644145,0,0,0,31.31889726,84.81,0.369261952,0,0,0,0,0,0,0,0,0,
163,4.134104,"Muguruma;H. W.;Fumio; Komuro;Tsutomu (1989). ""Applicability of High Strength Concrete to Reinforced Concrete Ductile Column."" Transactions of the Japan Concrete Insitute 11: 309-316.",Mugurma et al.,AH-2,/data/dibbs_experiments_files/sys_nees/aci369columndatabase/rectangular/163.csv,7.874015748,7.874015748,7.033464567,7.03,0.35,19.68503937,19.68503937,2.798768542,4,0.5,4,0.5,2,2,0.5,57942,0.038003061,4,4,0.236220472,1.377952756,114883.5,0.016,0.016156762,0.195913798,0.19,0,12426.5,484.6688,0.629076818,0,0,0,2,1,55.453664,1.508,4.134104,0,0,0,31.32057739,145.02,0.215977727,0,0,0,0,0,0,0,0,0,
164,6.364224,"Muguruma;H. W.;Fumio; Komuro;Tsutomu (1989). ""Applicability of High Strength Concrete to Reinforced Concrete Ductile Column."" Transactions of the Japan Concrete Insitute 11: 309-316.",Mugurma et al.,BL-1,/data/dibbs_experiments_files/sys_nees/aci369columndatabase/rectangular/164.csv,7.874015748,7.874015748,7.033464567,7.03,0.35,19.68503937,19.68503937,2.798768542,4,0.5,4,0.5,2,2,0.5,57942,0.038003061,4,4,0.236220472,1.377952756,47618,0.016,0.016156762,0.195913798,0.19,0,16791,264.3648,0.253941984,0,0,0,2,1,57.254312,0.872,6.364224,0,0,0,49.07398364,77.69,0.63162972,0,0,0,0,0,0,0,0,0,
165,8.501888,"Muguruma;H. W.;Fumio; Komuro;Tsutomu (1989). ""Applicability of High Strength Concrete to Reinforced Concrete Ductile Column."" Transactions of the Japan Concrete Insitute 11: 309-316.",Mugurma et al.,BH-1,/data/dibbs_experiments_files/sys_nees/aci369columndatabase/rectangular/165.csv,7.874015748,7.874015748,7.033464567,7.03,0.35,19.68503937,19.68503937,2.798768542,4,0.5,4,0.5,2,2,0.5,57942,0.038003061,4,4,0.236220472,1.377952756,114883.5,0.016,0.016156762,0.195913798,0.19,0,16791,264.3648,0.253941984,0,0,0,2,1,57.445392,1.05,8.501888,0,0,0,49.07398364,137.88,0.355911468,0,0,0,0,0,0,0,0,0,
166,3.41376,"Muguruma;H. W.;Fumio; Komuro;Tsutomu (1989). ""Applicability of High Strength Concrete to Reinforced Concrete Ductile Column."" Transactions of the Japan Concrete Insitute 11: 309-316.",Mugurma et al.,BL-2,/data/dibbs_experiments_files/sys_nees/aci369columndatabase/rectangular/166.csv,7.874015748,7.874015748,7.033464567,7.03,0.35,19.68503937,19.68503937,2.798768542,4,0.5,4,0.5,2,2,0.5,57942,0.038003061,4,4,0.236220472,1.377952756,47618,0.016,0.016156762,0.195913798,0.19,0,16791,440.3832,0.423020704,0,0,0,2,1,64.890768,0.748,3.41376,0,0,0,46.79197722,86.47,0.541105981,0,0,0,0,0,0,0,0,0,
167,6.013196,"Muguruma;H. W.;Fumio; Komuro;Tsutomu (1989). ""Applicability of High Strength Concrete to Reinforced Concrete Ductile Column."" Transactions of the Japan Concrete Insitute 11: 309-316.",Mugurma et al.,BH-2,/data/dibbs_experiments_files/sys_nees/aci369columndatabase/rectangular/167.csv,7.874015748,7.874015748,7.033464567,7.03,0.35,19.68503937,19.68503937,2.798768542,4,0.5,4,0.5,2,2,0.5,57942,0.038003061,4,4,0.236220472,1.377952756,114883.5,0.016,0.016156762,0.195913798,0.19,0,16791,440.3832,0.423020704,0,0,0,2,1,64.755888,1.534,6.013196,0,0,0,46.79197722,146.66,0.31904412,0,0,0,0,0,0,0,0,0,
168,2.005076,"Sakai;Y. H.;Junichi; Otani;Shunsuke; Aoyama;Hiroyuki (1990). ""Experimental Study on Flexural Behavior of Reinforced Concrete Columns Using High-Strength Concrete."" Transactions of the Japan Concrete Institute 12: 323-330.",Sakai et al.,B1,/data/dibbs_experiments_files/sys_nees/aci369columndatabase/rectangular/168.csv,9.842519685,9.842519685,8.470472441,8.47,0.93,39.37007874,19.68503937,2.323960028,4,0.5,4,0.5,2,2,0.5,54955,0.024321959,4,4,0.196850394,2.362204724,112230,0.005,0.005235988,0.278875203,0.25,0,14427.5,489.1648,0.349986692,0,0,0,3,1,92.714264,0.8105,2.005076,0,0,0,76.52052033,117,0.654041584,0,0,0,0,0,0,0,0,0,
169,4.008374,"Sakai;Y. H.;Junichi; Otani;Shunsuke; Aoyama;Hiroyuki (1990). ""Experimental Study on Flexural Behavior of Reinforced Concrete Columns Using High-Strength Concrete."" Transactions of the Japan Concrete Institute 12: 323-330.",Sakai et al.,B2,/data/dibbs_experiments_files/sys_nees/aci369columndatabase/rectangular/169.csv,9.842519685,9.842519685,8.470472441,8.47,0.93,39.37007874,19.68503937,2.323960028,4,0.5,4,0.5,2,2,0.5,54955,0.024321959,4,4,0.196850394,1.57480315,112230,0.007,0.007853982,0.185916802,0.17,0,14427.5,489.1648,0.349986692,0,0,0,3,1,92.986272,1.0145,4.008374,0,0,0,76.52052033,141.49,0.540810842,0,0,0,0,0,0,0,0,0,
170,1.830324,"Sakai;Y. H.;Junichi; Otani;Shunsuke; Aoyama;Hiroyuki (1990). ""Experimental Study on Flexural Behavior of Reinforced Concrete Columns Using High-Strength Concrete."" Transactions of the Japan Concrete Institute 12: 323-330.",Sakai et al.,B3,/data/dibbs_experiments_files/sys_nees/aci369columndatabase/rectangular/170.csv,9.842519685,9.842519685,8.450787402,8.45,0.93,39.37007874,19.68503937,2.329373399,4,0.5,4,0.5,2,2,0.5,54955,0.024321959,4,4,0.216535433,2.362204724,49880,0.006,0.006335545,0.279524808,0.25,0,14427.5,489.1648,0.349986692,0,0,0,3,1,96.288584,1.012,1.830324,1.66497,0,0,76.40310024,94.13,0.811657909,0,0,0,0,0,0,0,0,0,
171,2.003044,"Sakai;Y. H.;Junichi; Otani;Shunsuke; Aoyama;Hiroyuki (1990). ""Experimental Study on Flexural Behavior of Reinforced Concrete Columns Using High-Strength Concrete."" Transactions of the Japan Concrete Institute 12: 323-330.",Sakai et al.,B4,/data/dibbs_experiments_files/sys_nees/aci369columndatabase/rectangular/171.csv,9.842519685,9.842519685,8.470472441,8.47,0.93,39.37007874,19.68503937,2.323960028,4,0.5,4,0.5,2,2,0.5,54955,0.024321959,4,4,0.196850394,2.362204724,163270,0.005,0.005235988,0.278875203,0.25,0,14427.5,489.1648,0.349986692,0,0,0,3,1,91.086712,1.0025,2.003044,0,0,0,76.52052033,139.28,0.549413153,0,0,0,0,0,0,0,0,0,
172,1.744218,"Sakai;Y. H.;Junichi; Otani;Shunsuke; Aoyama;Hiroyuki (1990). ""Experimental Study on Flexural Behavior of Reinforced Concrete Columns Using High-Strength Concrete."" Transactions of the Japan Concrete Institute 12: 323-330.",Sakai et al.,B5,/data/dibbs_experiments_files/sys_nees/aci369columndatabase/rectangular/172.csv,9.842519685,9.842519685,8.470472441,8.47,0.93,39.37007874,19.68503937,2.323960028,4,0.5,4,0.5,2,2,0.5,54955,0.024321959,4,4,0.196850394,1.181102362,112230,0.005,0.010471976,0.139437602,0.13,0,14427.5,489.1648,0.349986692,0,0,0,3,1,91.176632,0.835,1.744218,0,0,0,76.52052033,165.99,0.46100031,0,0,0,0,0,0,0,0,0,
173,1.955546,"Sakai;Y. H.;Junichi; Otani;Shunsuke; Aoyama;Hiroyuki (1990). ""Experimental Study on Flexural Behavior of Reinforced Concrete Columns Using High-Strength Concrete."" Transactions of the Japan Concrete Institute 12: 323-330.",Sakai et al.,B6,/data/dibbs_experiments_files/sys_nees/aci369columndatabase/rectangular/173.csv,9.842519685,9.842519685,8.391519685,8.39,1,39.37007874,19.68503937,2.345825322,4,0.5,4,0.5,2,2,0.5,54955,0.024321959,4,4,0.196850394,2.362204724,124265,0.005,0.005235988,0.281499039,0.25,0,14427.5,489.1648,0.349986692,0,0,0,3,1,94.431736,0.9055,1.955546,0,0,0,76.0518567,121.11,0.627954023,0,0,0,0,0,0,0,0,0,
174,1.056642113,"Sakai;Y. H.;Junichi; Otani;Shunsuke; Aoyama;Hiroyuki (1990). ""Experimental Study on Flexural Behavior of Reinforced Concrete Columns Using High-Strength Concrete."" Transactions of the Japan Concrete Institute 12: 323-330.",Sakai et al.,B7,/data/dibbs_experiments_files/sys_nees/aci369columndatabase/rectangular/174.csv,9.843,9.843,8.071,8.07,1.2,39.37,19.685,2.438979061,2,0.748,2,0.748,0,0,0.748,49155,0.01814254,2,2,0.1969,1.181,112230,0.005,0.005238825,0.146326354,0.13,0,14427.5,489.165,0.349952679,0,0,0,3,1,91.062,0.812801626,1.056642113,2.242824486,0,0,73.91964955,111.51,0.662896618,0,0,0,0,0,0,0,0,0,
175,2.49757517,Atalay;M. B. P.;J (1975). The Seismic Behavior of Critical Regions of Reinforced Concrete Components as Influenced by Moment;Shear and Axial Force. Berkeley;University of California: 226.,Atalay and Penzein,No.1S1,/data/dibbs_experiments_files/sys_nees/aci369columndatabase/rectangular/175.csv,12.008,12.008,9.941,9.94,1.26,65.984,65.984,6.637561614,2,0.866,2,0.866,0,0,0.866,53215,0.016339708,2,2,0.374,2.992,52635,0.015,0.006115484,0.300975757,0.27,0,4219.5,60.022,0.098652504,0,0,0,2,1,13.874,1.050254607,2.49757517,0,0,0,12.3483366,48.16,0.256376355,0,0,0,0,0,0,0,0,0,
176,3.228800716,Atalay;M. B. P.;J (1975). The Seismic Behavior of Critical Regions of Reinforced Concrete Components as Influenced by Moment;Shear and Axial Force. Berkeley;University of California: 226.,Atalay and Penzein,No.2S1,/data/dibbs_experiments_files/sys_nees/aci369columndatabase/rectangular/176.csv,12.00787402,12.00787402,9.940944882,9.94,1.26,65.98425197,65.98425197,6.637623762,2,0.866141732,2,0.866141732,0,0,0.866141732,53215,0.0163454,2,2,0.374015748,5,52635,0.009,0.003659852,0.502970297,0.45,0,4451.5,60.0216,0.093512344,0,0,0,2,1,13.7568608,1.084427208,3.228800716,0,0,0,12.44295356,32.93,0.377849715,0,0,0,0,0,0,0,0,0,
177,3.066792363,Atalay;M. B. P.;J (1975). The Seismic Behavior of Critical Regions of Reinforced Concrete Components as Influenced by Moment;Shear and Axial Force. Berkeley;University of California: 226.,Atalay and Penzein,No.3S1,/data/dibbs_experiments_files/sys_nees/aci369columndatabase/rectangular/177.csv,12.00787402,12.00787402,9.940944882,9.94,1.26,65.98425197,65.98425197,6.637623762,2,0.866141732,2,0.866141732,0,0,0.866141732,53215,0.0163454,2,2,0.374015748,2.992125984,52635,0.015,0.006115805,0.300990099,0.27,0,4234,60.0216,0.098316061,0,0,0,2,1,13.086732,0.990393795,3.066792363,0,0,0,12.35632882,48.18,0.256470149,0,0,0,0,0,0,0,0,0,
178,2.38299284,Atalay;M. B. P.;J (1975). The Seismic Behavior of Critical Regions of Reinforced Concrete Components as Influenced by Moment;Shear and Axial Force. Berkeley;University of California: 226.,Atalay and Penzein,No.4S1,/data/dibbs_experiments_files/sys_nees/aci369columndatabase/rectangular/178.csv,12.00787402,12.00787402,9.940944882,9.94,1.26,65.98425197,65.98425197,6.637623762,2,0.866141732,2,0.866141732,0,0,0.866141732,62205,0.0163454,2,2,0.374015748,5,52635,0.009,0.003659852,0.502970297,0.45,0,4002,60.0216,0.104015543,0,0,0,2,1,16.012504,1.758174224,2.38299284,0,0,0,13.48642968,32.55,0.414376485,0,0,0,0,0,0,0,0,0,
179,3.081341289,Atalay;M. B. P.;J (1975). The Seismic Behavior of Critical Regions of Reinforced Concrete Components as Influenced by Moment;Shear and Axial Force. Berkeley;University of California: 226.,Atalay and Penzein,No.5S1,/data/dibbs_experiments_files/sys_nees/aci369columndatabase/rectangular/179.csv,12.00787402,12.00787402,9.940944882,9.94,1.26,65.98425197,65.98425197,6.637623762,2,0.866141732,2,0.866141732,0,0,0.866141732,62205,0.0163454,2,2,0.374015748,2.992125984,56840,0.015,0.006115805,0.300990099,0.27,0,4263,120.0432,0.195294488,0,0,0,2,1,17.2304704,1.229594272,3.081341289,0,0,0,16.62998368,53.53,0.310661789,0,0,0,0,0,0,0,0,0,
