Repository: LiamPledger/Drift-Capacity-of-RC-Columns

# Drift-Capacity-of-RC-Columns
This repository uses existing data for cyclic tests of RC columns to train a Gradient-Boosted Decision Tree (GBDT) machine learning algorithm to estimate drift capacity. 
A total of 498 RC column tests  from the ACI-369 database (326 rectangular columns, and 172 circular columns) are used to train the algorithm.
Please get in touch if you would like to share more tests not currently included in the repository.

## RC Column Calculator

### Usage

1. Clone or download this repository to your local machine.

2. Ensure you have Python and the required libraries (NumPy, LightGBM) installed.

3.

File: RC column database.csv (part 3 of 4)
"ID (From ACI 369 databases). The first 104 entries are circular columns, the rest (237) are rectangular columns",Section depth [in.],Section width [in.],a [in.],a/d,Bar dia. [in.],fy (longi. reinf.) [psi],pL (longi. reinf.),Spacing of trans. reinf. (s) [in.],fy (trans. reinf.) [psi],pv (trans. reinf. ratio),s/d,f'c [psi],Axial load(P) [kips],Axial load ratio,s/lbd,a/s,pl * fyl,pt * fyt,A [in],I,Drift ratio at 0.8Vmax1 [%],Col.Name,References
132,15.7480315,15.7480315,62.99212598,4.289544236,0.62992126,64670,0.015079645,3.700787402,36975,0.003007908,0.252010724,5800,431.616,0.300066141,5.874999999,17.02127659,975.2006422,111.2173983,248.0004961,5125.35384,2.1649,No.4,Soesianawati;M. T. P.;R; and Priestley;M.J.N. (1986). Limited Ductility Design of Reinforced Concrete Columns. Christchurch;University of Canterbury: 208.
133,15.7480315,15.7480315,62.99212598,4.33604336,0.62992126,63800,0.015079645,4.606299213,67570,0.006712805,0.317073171,4103.5,227.048,0.223105714,7.312499999,13.67521367,962.081351,453.5842339,248.0004961,5125.35384,5.4559,No.7,Zahn;F. A. P.;R.; and Priestley;M.J.N. (1986). Design of Reinforced Concrete Bridge Columns for Strength and Ductility. Christchurch;New Zealand;Univeristy of Canterbury: 380.
135,15.7480315,15.7480315,62.99212598,4.312668464,0.62992126,68730,0.015079645,3.188976378,53940,0.006205615,0.218328841,5945,737.344,0.500110234,5.062499999,19.75308642,1036.424001,334.7308731,248.0004961,5125.35384,2.2924,No.5,Watson;S. (1989). Design of Reinforced Concrete Frames of Limited Ductility. Department of Civil Engineering. Christchurch;New Zealand;University of Canterbury. Doctor of Philosophy: 248.
136,15.7480315,15.7480315,62.99212598,4.289544236,0.62992126,68730,0.015079645,3.779527559,56260,0.002945243,0.257372654,5800,719.36,0.500110234,5.999999998,16.66666667,1036.424001,165.6993712,248.0004961,5125.35384,1.5677,No.6,Watson;S. (1989). Design of Reinforced Concrete Frames of Limited Ductility. Department of Civil Engineering. Christchurch;New Zealand;University of Canterbury. Doctor of Philosophy: 248.
137,15.7480315,15.7480315,62.99212598,4.359673025,0.62992126,68730,0.015079645,3.779527559,44660,0.011780972,0.261580381,6090,1057.4592,0.700154328,5.999999998,16.66666667,1036.424001,526.1382095,248.0004961,5125.35384,1.0208,No.7,Watson;S. (1989). Design of Reinforced Concrete Frames of Limited Ductility. Department of Civil Engineering. Christchurch;New Zealand;University of Canterbury. Doctor of Philosophy: 248.
138,15.7480315,15.7480315,62.99212598,4.312668464,0.62992126,68730,0.015079645,3.031496063,53940,0.006527985,0.20754717,5655,981.9264,0.700154328,4.812499999,20.77922078,1036.424001,352.1195109,248.0004961,5125.35384,1.1636,No.8,Watson;S. (1989). Design of Reinforced Concrete Frames of Limited Ductility. Department of Civil Engineering. Christchurch;New Zealand;University of Canterbury. Doctor of Philosophy: 248.
139,15.7480315,15.7480315,62.99212598,4.359673025,0.62992126,68730,0.015079645,2.047244094,44660,0.021749488,0.141689373,5800,1007.104,0.700154328,3.249999998,30.76923077,1036.424001,971.3321341,248.0004961,5125.35384,2.6997,No.9,Watson;S. (1989). Design of Reinforced Concrete Frames of Limited Ductility. Department of Civil Engineering. Christchurch;New Zealand;University of Canterbury. Doctor of Philosophy: 248.
140,15.7480315,15.7480315,62.99212598,4.733727811,0.787401575,68730,0.015707963,3.149606299,48285,0.010602875,0.236686391,3712,184.1112,0.199995255,3.999999999,20,1079.608297,511.9598194,248.0004961,5125.35384,3.9364,No1,Tanaka;H. a. P.;R. (1990). Effect of Lateral Confining Reinforcement on the Ductile Behavior of Reinforced Concrete Columns. Christchurch;Univeristy of Canterbury: 458.
141,15.7480315,15.7480315,62.99212598,4.733727811,0.787401575,68730,0.015707963,3.149606299,48285,0.010602875,0.236686391,3712,184.1112,0.199995255,3.999999999,20,1079.608297,511.9598194,248.0004961,5125.35384,5.3443,No2,Tanaka;H. a. P.;R. (1990). Effect of Lateral Confining Reinforcement on the Ductile Behavior of Reinforced Concrete Columns. Christchurch;Univeristy of Canterbury: 458.
142,15.7480315,15.7480315,62.99212598,4.733727811,0.787401575,68730,0.015707963,3.149606299,48285,0.010602875,0.236686391,3712,184.1112,0.199995255,3.999999999,20,1079.608297,511.9598194,248.0004961,5125.35384,3.5624,No3,Tanaka;H. a. P.;R. (1990). Effect of Lateral Confining Reinforcement on the Ductile Behavior of Reinforced Concrete Columns. Christchurch;Univeristy of Canterbury: 458.
143,15.7480315,15.7480315,62.99212598,4.733727811,0.787401575,68730,0.015707963,3.149606299,48285,0.010602875,0.236686391,3712,184.1112,0.199995255,3.999999999,20,1079.608297,511.9598194,248.0004961,5125.35384,4.8352,No4,Tanaka;H. a. P.;R. (1990). Effect of Lateral Confining Reinforcement on the Ductile Behavior of Reinforced Concrete Columns. Christchurch;Univeristy of Canterbury: 458.
152,15.7480315,15.7480315,62.99212598,4.571428571,0.748031496,52490,0.014176437,3.937007874,47125,0.003180863,0.285714286,3596,28.5496,0.032013105,5.263157895,16,744.1211781,149.8981689,248.0004961,5125.35384,4.5703,L3,"Ohno;T. N.;Takashi (1984). ""An Experimental Study on Energy Absorption Capacity of Columns in Reinforced Concrete Structures."" Proceedings of the Japan Society of Civil Engineers (Structural Engineering/Earthquake Engineering) 1(2): 137-147."
153,6.299212598,6.299212598,12.5984252,2.323049002,0.374015748,49445,0.022150683,1.57480315,81055,0.006135923,0.290381125,3059.5,97.1136,0.799939356,4.210526317,8,1095.240521,497.3472388,39.68007935,131.2090581,2.0368,214-08,"Zhou;X. S.;Toshio; Jiang;Weishan; Ono;Arata; Shimizu;Yasushi (1987). ""Behavior of Reinforced Concrete Short Column Under High Axial Load."" Transactions of the Japan Concrete Insitute 9: 541-548."
154,9.842519685,9.842519685,29.52755906,3.323731442,0.5,54230,0.016214639,1.968503937,73370,0.003801327,0.221582096,4045.5,41.34072,0.105485617,3.937007874,15,879.319873,278.903362,96.87519375,782.0669303,4.6133,85STC-1,"Kanda;M. S.;Nobuaki; Adachi;Hiromi; Sato;Toshio (1988). ""Analytical Study on Elasto-Plastic Hysteretic Behaviors of Reinforced Concrete Members."" Transactions of the Japan Concrete Insitute 10: 257-264."
155,9.842519685,9.842519685,29.52755906,3.69185331,0.5,54230,0.016214639,1.968503937,73370,0.003801327,0.246123554,4045.5,41.34072,0.105485617,3.937007874,15,879.319873,278.903362,96.87519375,782.0669303,4.6131,85STC-2,"Kanda;M. S.;Nobuaki; Adachi;Hiromi; Sato;Toshio (1988). ""Analytical Study on Elasto-Plastic Hysteretic Behaviors of Reinforced Concrete Members."" Transactions of the Japan Concrete Insitute 10: 257-264."
156,9.842519685,9.842519685,29.52755906,3.69185331,0.5,54230,0.016214639,1.968503937,73370,0.003801327,0.246123554,4045.5,41.34072,0.105485617,3.937007874,15,879.319873,278.903362,96.87519375,782.0669303,4.6133,85STC-3,"Kanda;M. S.;Nobuaki; Adachi;Hiromi; Sato;Toshio (1988). ""Analytical Study on Elasto-Plastic Hysteretic Behaviors of Reinforced Concrete Members."" Transactions of the Japan Concrete Insitute 10: 257-264."
162,7.874,7.874,19.685,2.798947817,0.5,57942,0.038003213,1.378,47618,0.01615344,0.195933457,12426.5,484.669,0.629079594,2.756,14.28519594,2201.982168,769.1945059,61.999876,320.332052,2.0726,AL-2,"Muguruma;H. W.;Fumio; Komuro;Tsutomu (1989). ""Applicability of High Strength Concrete to Reinforced Concrete Ductile Column."" Transactions of the Japan Concrete Insitute 11: 309-316."
163,7.874015748,7.874015748,19.68503937,2.798768542,0.5,57942,0.038003061,1.377952756,114883.5,0.016156762,0.195913798,12426.5,484.6688,0.629076818,2.755905512,14.28571428,2201.97336,1856.145367,62.000124,320.3346147,4.1341,AH-2,"Muguruma;H. W.;Fumio; Komuro;Tsutomu (1989). ""Applicability of High Strength Concrete to Reinforced Concrete Ductile Column."" Transactions of the Japan Concrete Insitute 11: 309-316."
164,7.874015748,7.874015748,19.68503937,2.798768542,0.5,57942,0.038003061,1.377952756,47618,0.016156762,0.195913798,16791,264.3648,0.253941984,2.755905512,14.28571428,2201.97336,769.3526929,62.000124,320.3346147,6.3642,BL-1,"Muguruma;H. W.;Fumio; Komuro;Tsutomu (1989). ""Applicability of High Strength Concrete to Reinforced Concrete Ductile Column."" Transactions of the Japan Concrete Insitute 11: 309-316."
165,7.874015748,7.874015748,19.68503937,2.798768542,0.5,57942,0.038003061,1.377952756,114883.5,0.016156762,0.195913798,16791,264.3648,0.253941984,2.755905512,14.28571428,2201.97336,1856.145367,62.000124,320.3346147,8.5019,BH-1,"Muguruma;H. W.;Fumio; Komuro;Tsutomu (1989). ""Applicability of High Strength Concrete to Reinforced Concrete Ductile Column."" Transactions of the Japan Concrete Insitute 11: 309-316."
167,7.874015748,7.874015748,19.68503937,2.798768542,0.5,57942,0.038003061,1.377952756,114883.5,0.016156762,0.195913798,16791,440.3832,0.423020704,2.755905512,14.28571428,2201.97336,1856.145367,62.000124,320.3346147,6.0132,BH-2,"Muguruma;H. W.;Fumio; Komuro;Tsutomu (1989). ""Applicability of High Strength Concrete to Reinforced Concrete Ductile Column."" Transactions of the Japan Concrete Insitute 11: 309-316."
168,9.842519685,9.842519685,19.68503937,2.323960028,0.5,54955,0.024321959,2.362204724,112230,0.005235988,0.278875203,14427.5,489.1648,0.349986692,4.724409448,8.333333335,1336.613257,587.6349332,96.87519375,782.0669303,2.0051,B1,"Sakai;Y. H.;Junichi; Otani;Shunsuke; Aoyama;Hiroyuki (1990). ""Experimental Study on Flexural Behavior of Reinforced Concrete Columns Using High-Strength Concrete."" Transactions of the Japan Concrete Institute 12: 323-330."
169,9.842519685,9.842519685,19.68503937,2.323960028,0.5,54955,0.024321959,1.57480315,112230,0.007853982,0.185916802,14427.5,489.1648,0.349986692,3.1496063,12.5,1336.613257,881.4523999,96.87519375,782.0669303,4.0084,B2,"Sakai;Y. H.;Junichi; Otani;Shunsuke; Aoyama;Hiroyuki (1990). ""Experimental Study on Flexural Behavior of Reinforced Concrete Columns Using High-Strength Concrete."" Transactions of the Japan Concrete Institute 12: 323-330."
170,9.842519685,9.842519685,19.68503937,2.329373399,0.5,54955,0.024321959,2.362204724,49880,0.006335545,0.279524808,14427.5,489.1648,0.349986692,4.724409448,8.333333335,1336.613257,316.0169846,96.87519375,782.0669303,1.8303,B3,"Sakai;Y. H.;Junichi; Otani;Shunsuke; Aoyama;Hiroyuki (1990). ""Experimental Study on Flexural Behavior of Reinforced Concrete Columns Using High-Strength Concrete."" Transactions of the Japan Concrete Institute 12: 323-330."
171,9.842519685,9.842519685,19.68503937,2.323960028,0.5,54955,0.024321959,2.362204724,163270,0.005235988,0.278875203,14427.5,489.1648,0.349986692,4.724409448,8.333333335,1336.613257,854.8797608,96.87519375,782.0669303,2.003,B4,"Sakai;Y. H.;Junichi; Otani;Shunsuke; Aoyama;Hiroyuki (1990). ""Experimental Study on Flexural Behavior of Reinforced Concrete Columns Using High-Strength Concrete."" Transactions of the Japan Concrete Institute 12: 323-330."
172,9.842519685,9.842519685,19.68503937,2.323960028,0.5,54955,0.024321959,1.181102362,112230,0.010471976,0.139437602,14427.5,489.1648,0.349986692,2.362204724,16.66666667,1336.613257,1175.269866,96.87519375,782.0669303,1.7442,B5,"Sakai;Y. H.;Junichi; Otani;Shunsuke; Aoyama;Hiroyuki (1990). ""Experimental Study on Flexural Behavior of Reinforced Concrete Columns Using High-Strength Concrete."" Transactions of the Japan Concrete Institute 12: 323-330."
173,9.842519685,9.842519685,19.68503937,2.345825322,0.5,54955,0.024321959,2.362204724,124265,0.005235988,0.281499039,14427.5,489.1648,0.349986692,4.724409448,8.333333335,1336.613257,650.6500488,96.87519375,782.0669303,1.9555,B6,"Sakai;Y. H.;Junichi; Otani;Shunsuke; Aoyama;Hiroyuki (1990). ""Experimental Study on Flexural Behavior of Reinforced Concrete Columns Using High-Strength Concrete."" Transactions of the Japan Concrete Institute 12: 323-330."
174,9.843,9.843,19.685,2.438979061,0.748,49155,0.01814254,1.181,112230,0.005238825,0.146326354,14427.5,489.165,0.349952679,1.578877005,16.6680779,891.7965537,587.9533298,96.884649,782.219601,1.0566,B7,"Sakai;Y. H.;Junichi; Otani;Shunsuke; Aoyama;Hiroyuki (1990). ""Experimental Study on Flexural Behavior of Reinforced Concrete Columns Using High-Strength Concrete."" Transactions of the Japan Concrete Institute 12: 323-330."
181,12.00787402,12.00787402,65.98425197,6.637623762,0.866141732,52635,0.0163454,2.992125984,56840,0.006115805,0.300990099,4828.5,180.0648,0.258633241,3.454545455,22.05263158,860.340129,347.6223562,144.1890385,1732.539901,2.2505,No.9,Atalay;M. B. P.;J (1975). The Seismic Behavior of Critical Regions of Reinforced Concrete Components as Influenced by Moment;Shear and Axial Force. Berkeley;University of California: 226.
182,12.00787402,12.00787402,65.98425197,6.637623762,0.866141732,52635,0.0163454,5,56840,0.003659852,0.502970297,4698,180.0648,0.265817498,5.772727275,13.19685039,860.340129,208.0259877,144.1890385,1732.539901,2.3915,No.10,Atalay;M. B. P.;J (1975). The Seismic Behavior of Critical Regions of Reinforced Concrete Components as Influenced by Moment;Shear and Axial Force. Berkeley;University of California: 226.
183,12.00787402,12.00787402,65.98425197,6.637623762,0.866141732,52635,0.0163454,2.992125984,54085,0.006115805,0.300990099,4495,180.0648,0.277822159,3.454545455,22.05263158,860.340129,330.7733134,144.1890385,1732.539901,2.2296,No.11,Atalay;M. B. P.;J (1975). The Seismic Behavior of Critical Regions of Reinforced Concrete Components as Influenced by Moment;Shear and Axial Force. Berkeley;University of California: 226.
184,12.00787402,12.00787402,65.98425197,6.637623762,0.866141732,52635,0.0163454,5,54085,0.003659852,0.502970297,4611,180.0648,0.270832922,5.772727275,13.19685039,860.340129,197.9430954,144.1890385,1732.539901,2.5164,No.12,Atalay;M. B. P.;J (1975). The Seismic Behavior of Critical Regions of Reinforced Concrete Components as Influenced by Moment;Shear and Axial Force. Berkeley;University of California: 226.
185,17.99212598,17.99212598,54.01574803,3.486658196,1,63655,0.019409525,4.015748031,65830,0.009277789,0.259212198,5698.5,379.912,0.205947959,4.015748031,13.45098039,1235.513314,610.7568499,323.7165973,8732.702946,4.8934,NC,Azizinamini;A. J.;Lakhpal S.; Hanson;Norman W.; Musser;Donald W.; Corley;William G. (1985). Effects of Transverse Reinforcement on Seismic Performance of Columns - A Partial Parametric Investigation;Portland Cement Association.
186,17.99212598,17.99212598,54.01574803,3.486658196,1,63655,0.019409525,4.015748031,89320,0.005191397,0.259212198,5771,579.984,0.310455939,4.015748031,13.45098039,1235.513314,463.69558,323.7165973,8732.702946,2.8449,NC,Azizinamini;A. J.;Lakhpal S.; Hanson;Norman W.; Musser;Donald W.; Corley;William G. (1985). Effects of Transverse Reinforcement on Seismic Performance of Columns - A Partial Parametric Investigation;Portland Cement Association.
187,13.77952756,13.77952756,39.37007874,3.280839895,1,62350,0.033091101,5.905511811,68150,0.002991993,0.492125984,6322,0,0,5.905511811,6.666666667,2063.230147,203.904323,189.8753798,3004.38832,4.8514,U1,Saatcioglu;M. O.;Guney (1989). Response of Reinforced Concrete Columns to Simulated Seismic Loading. ACI Structural Journal. 86: 3-12.
188,13.77952756,13.77952756,39.37007874,3.280839895,1,62350,0.033091101,2.952755906,68150,0.005983986,0.246062992,5046,134.88,0.140776984,2.952755906,13.33333333,2063.230147,407.8086459,189.8753798,3004.38832,5.11,U3,Saatcioglu;M. O.;Guney (1989). Response of Reinforced Concrete Columns to Simulated Seismic Loading. ACI Structural Journal. 86: 3-12.
189,13.77952756,13.77952756,39.37007874,3.280839895,1,63510,0.033091101,1.968503937,68150,0.008975979,0.164041995,4640,134.88,0.15309497,1.968503937,20,2101.615825,611.7129689,189.8753798,3004.38832,9.2903,U4,Saatcioglu;M. O.;Guney (1989). Response of Reinforced Concrete Columns to Simulated Seismic Loading. ACI Structural Journal. 86: 3-12.
191,13.77952756,13.77952756,39.37007874,3.279763857,1,63365,0.033091101,2.559055118,61625,0.008484372,0.213184651,5655,134.88,0.125616385,2.559055118,15.38461539,2096.817615,522.8494245,189.8753798,3004.38832,8.78,U7,Saatcioglu;M. O.;Guney (1989). Response of Reinforced Concrete Columns to Simulated Seismic Loading. ACI Structural Journal. 86: 3-12.
192,9.843,9.843,44.882,5.506993865,0.394,62350,0.015101101,5.906,62350,0.005362287,0.724662577,11600,337.2,0.300036856,14.98984772,7.59939045,941.5536474,334.3385945,96.884649,782.219601,1.3591,AA1,Galeota;D. G.;M.M.; Marino;R. (1996). Seismic Resistance of High Strength Concrete Columns. Eleventh World Conference on Earthquake Engineering. Acapulco;Mexico.
193,9.842519685,9.842519685,44.88188976,5.507246377,0.393700787,62350,0.015079645,5.905511811,62350,0.005361651,0.724637681,11600,337.2,0.300066141,15.00000002,7.599999999,940.2158658,334.2989399,96.87519375,782.0669303,1.5017,AA2,Galeota;D. G.;M.M.; Marino;R. (1996). Seismic Resistance of High Strength Concrete Columns. Eleventh World Conference on Earthquake Engineering. Acapulco;Mexico.
194,9.843,9.843,44.882,5.506993865,0.394,62350,0.015101101,5.906,62350,0.005362287,0.724662577,11600,224.8,0.200024571,14.98984772,7.59939045,941.5536474,334.3385945,96.884649,782.219601,1.6443,AA3,Galeota;D. G.;M.M.; Marino;R. (1996). Seismic Resistance of High Strength Concrete Columns. Eleventh World Conference on Earthquake Engineering. Acapulco;Mexico.
195,9.843,9.843,44.882,5.506993865,0.394,62350,0.015101101,5.906,62350,0.005362287,0.724662577,11600,224.8,0.200024571,14.98984772,7.59939045,941.5536474,334.3385945,96.884649,782.219601,1.3836,AA4,Galeota;D. G.;M.M.; Marino;R. (1996). Seismic Resistance of High Strength Concrete Columns. Eleventh World Conference on Earthquake Engineering. Acapulco;Mexico.
196,9.843,9.843,44.882,5.506993865,0.394,62350,0.015101101,3.937,62350,0.008044111,0.483067485,11600,224.8,0.200024571,9.992385787,11.4000508,941.5536474,501.5503209,96.884649,782.219601,1.9295,BA1,Galeota;D. G.;M.M.; Marino;R. (1996). Seismic Resistance of High Strength Concrete Columns. Eleventh World Conference on Earthquake Engineering. Acapulco;Mexico.
197,9.842519685,9.842519685,44.88188976,5.507246377,0.393700787,62350,0.015079645,3.937007874,62350,0.008042477,0.483091787,11600,337.2,0.300066141,10.00000001,11.4,940.2158658,501.448441,96.87519375,782.0669303,2.1256,BA2,Galeota;D. G.;M.M.; Marino;R. (1996). Seismic Resistance of High Strength Concrete Columns. Eleventh World Conference on Earthquake Engineering. Acapulco;Mexico.
198,9.842519685,9.842519685,44.88188976,5.507246377,0.393700787,62350,0.015079645,3.937007874,62350,0.008042477,0.483091787,11600,337.2,0.300066141,10.00000001,11.4,940.2158658,501.448441,96.87519375,782.0669303,1.7597,BA3,Galeota;D. G.;M.M.; Marino;R. (1996). Seismic Resistance of High Strength Concrete Columns. Eleventh World Conference on Earthquake Engineering. Acapulco;Mexico.
199,9.842519685,9.842519685,44.88188976,5.507246377,0.393700787,62350,0.015079645,3.937007874,62350,0.008042477,0.483091787,11600,224.8,0.200044094,10.00000001,11.4,940.2158658,501.448441,96.87519375,782.0669303,2.0532,BA4,Galeota;D. G.;M.M.; Marino;R. (1996). Seismic Resistance of High Strength Concrete Columns. Eleventh World Conference on Earthquake Engineering. Acapulco;Mexico.
200,9.842519685,9.842519685,44.88188976,5.507246377,0.393700787,62350,0.015079645,1.968503937,62350,0.016084954,0.241545894,11600,224.8,0.200044094,5.000000005,22.8,940.2158658,1002.896882,96.87519375,782.0669303,3.38,CA1,Galeota;D. G.;M.M.; Marino;R. (1996). Seismic Resistance of High Strength Concrete Columns. Eleventh World Conference on Earthquake Engineering. Acapulco;Mexico.
201,9.842519685,9.842519685,44.88188976,5.507246377,0.393700787,62350,0.015079645,1.968503937,62350,0.016084954,0.241545894,11600,337.2,0.300066141,5.000000005,22.8,940.2158658,1002.896882,96.87519375,782.0669303,2.9553,CA2,Galeota;D. G.;M.M.; Marino;R. (1996). Seismic Resistance of High Strength Concrete Columns. Eleventh World Conference on Earthquake Engineering. Acapulco;Mexico.
202,9.842519685,9.842519685,44.88188976,5.507246377,0.393700787,62350,0.015079645,1.968503937,62350,0.016084954,0.241545894,11600,224.8,0.200044094,5.000000005,22.8,940.2158658,1002.896882,96.87519375,782.0669303,3.109,CA3,Galeota;D. G.;M.M.; Marino;R. (1996). Seismic Resistance of High Strength Concrete Columns. Eleventh World Conference on Earthquake Engineering. Acapulco;Mexico.
203,9.842519685,9.842519685,44.88188976,5.507246377,0.393700787,62350,0.015079645,1.968503937,62350,0.016084954,0.241545894,11600,337.2,0.300066141,5.000000005,22.8,940.2158658,1002.896882,96.87519375,782.0669303,2.1234,CA4,Galeota;D. G.;M.M.; Marino;R. (1996). Seismic Resistance of High Strength Concrete Columns. Eleventh World Conference on Earthquake Engineering. Acapulco;Mexico.
209,9.842519685,9.842519685,44.88188976,5.643564356,0.787401575,62350,0.060318579,3.937007874,62350,0.008042477,0.495049505,11600,224.8,0.200044094,4.999999999,11.4,3760.863401,501.448441,96.87519375,782.0669303,3.1262,BB1,Galeota;D. G.;M.M.; Marino;R. (1996). Seismic Resistance of High Strength Concrete Columns. Eleventh World Conference on Earthquake Engineering. Acapulco;Mexico.
210,9.842519685,9.842519685,44.88188976,5.643564356,0.787401575,62350,0.060318579,3.937007874,62350,0.008042477,0.495049505,11600,337.2,0.300066141,4.999999999,11.4,3760.863401,501.448441,96.87519375,782.0669303,3.5527,BB4,Galeota;D. G.;M.M.; Marino;R. (1996). Seismic Resistance of High Strength Concrete Columns. Eleventh World Conference on Earthquake Engineering. Acapulco;Mexico.
211,9.842519685,9.842519685,44.88188976,5.643564356,0.787401575,62350,0.060318579,3.937007874,62350,0.008042477,0.495049505,11600,337.2,0.300066141,4.999999999,11.4,3760.863401,501.448441,96.87519375,782.0669303,4.2746,BB4B,Galeota;D. G.;M.M.; Marino;R. (1996). Seismic Resistance of High Strength Concrete Columns. Eleventh World Conference on Earthquake Engineering. Acapulco;Mexico.
212,9.842519685,9.842519685,44.88188976,5.643564356,0.787401575,62350,0.060318579,1.968503937,62350,0.016084954,0.247524752,11600,224.8,0.200044094,2.499999999,22.8,3760.863401,1002.896882,96.87519375,782.0669303,5.2413,CB1,Galeota;D. G.;M.M.; Marino;R. (1996). Seismic Resistance of High Strength Concrete Columns. Eleventh World Conference on Earthquake Engineering. Acapulco;Mexico.
213,9.842519685,9.842519685,44.88188976,5.643564356,0.787401575,62350,0.060318579,1.968503937,62350,0.016084954,0.247524752,11600,224.8,0.200044094,2.499999999,22.8,3760.863401,1002.896882,96.87519375,782.0669303,5.4031,CB2,Galeota;D. G.;M.M.; Marino;R. (1996). Seismic Resistance of High Strength Concrete Columns. Eleventh World Conference on Earthquake Engineering. Acapulco;Mexico.
214,9.842519685,9.842519685,44.88188976,5.643564356,0.787401575,62350,0.060318579,1.968503937,62350,0.016084954,0.247524752,11600,337.2,0.300066141,2.499999999,22.8,3760.863401,1002.896882,96.87519375,782.0669303,5.1622,CB3,Galeota;D. G.;M.M.; Marino;R. (1996). Seismic Resistance of High Strength Concrete Columns. Eleventh World Conference on Earthquake Engineering. Acapulco;Mexico.
215,9.842519685,9.842519685,44.88188976,5.643564356,0.787401575,62350,0.060318579,1.968503937,62350,0.016084954,0.247524752,11600,337.2,0.300066141,2.499999999,22.8,3760.863401,1002.896882,96.87519375,782.0669303,5.2556,CB4,Galeota;D. G.;M.M.; Marino;R. (1996). Seismic Resistance of High Strength Concrete Columns. Eleventh World Conference on Earthquake Engineering. Acapulco;Mexico.
216,24.01574803,14.96062992,91.92913386,4.122164357,0.751968504,64960,0.022249266,4.330708661,62060,0.002705678,0.194191897,3944,138.252,0.097563757,5.759162303,21.22727273,1445.312319,167.9143767,359.2907185,17268.5944,5.2262,A1,Wehbe;N.;Saiidi;M.S.;Sanders;D;(1998). Confinement of Rectangular Bridge Columns for Modrate Seismic Areas;National Center for Earthquake Engineering Research. 12.
217,24.01574803,14.96062992,91.92913386,4.122164357,0.751968504,64960,0.022249266,4.330708661,62060,0.002705678,0.194191897,3944,338.324,0.238753585,5.759162303,21.22727273,1445.312319,167.9143767,359.2907185,17268.5944,4.3795,A2,Wehbe;N.;Saiidi;M.S.;Sanders;D;(1998). Confinement of Rectangular Bridge Columns for Modrate Seismic Areas;National Center for Earthquake Engineering Research. 12.
218,24.01574803,14.96062992,91.92913386,4.100447801,0.751968504,64960,0.022249266,3.267716535,62060,0.003585838,0.145754676,4074.5,135.1048,0.09228911,4.345549737,28.13253012,1445.312319,222.5371063,359.2907185,17268.5944,6.8863,B1,Wehbe;N.;Saiidi;M.S.;Sanders;D;(1998). Confinement of Rectangular Bridge Columns for Modrate Seismic Areas;National Center for Earthquake Engineering Research. 12.
219,24.01574803,14.96062992,91.92913386,4.100447801,0.751968504,64960,0.022249266,3.267716535,62060,0.003585838,0.145754676,4074.5,340.3472,0.232488707,4.345549737,28.13253012,1445.312319,222.5371063,359.2907185,17268.5944,5.5461,B2,Wehbe;N.;Saiidi;M.S.;Sanders;D;(1998). Confinement of Rectangular Bridge Columns for Modrate Seismic Areas;National Center for Earthquake Engineering Research. 12.
220,10,10,20,2.288803785,0.751968504,73950,0.035528688,2.007874016,73950,0.016415513,0.229781482,11020,109.9272,0.09975245,2.670157068,9.960784312,2627.346478,1213.927186,100,833.3333333,7.0275,HC4-8L19-T10-0.1P,"Xiao;Y. M.;Armen (1998). ""Seismic Performance of High-Strength Concrete Columns."" Journal of Structural Engineering (ASCE) 124(3): 241-251."
221,10,10,20,2.288803785,0.751968504,73950,0.035528688,2.007874016,73950,0.016415513,0.229781482,11020,220.0792,0.199708893,2.670157068,9.960784312,2627.346478,1213.927186,100,833.3333333,5.854,HC4-8L19-T10-0.2P,"Xiao;Y. M.;Armen (1998). ""Seismic Performance of High-Strength Concrete Columns."" Journal of Structural Engineering (ASCE) 124(3): 241-251."
222,10,10,20,2.272422277,0.625984252,73950,0.024621056,2.007874016,73950,0.016415513,0.228136882,12470,120.0432,0.096265597,3.20754717,9.960784312,1820.727091,1213.927186,100,833.3333333,7.2905,HC4-8L16-T10-0.1P,"Xiao;Y. M.;Armen (1998). ""Seismic Performance of High-Strength Concrete Columns."" Journal of Structural Engineering (ASCE) 124(3): 241-251."
223,10,10,20,2.272422277,0.625984252,73950,0.024621056,2.007874016,73950,0.016415513,0.228136882,12470,240.0864,0.192531195,3.20754717,9.960784312,1820.727091,1213.927186,100,833.3333333,6.784,HC4-8L16-T10-0.2P,"Xiao;Y. M.;Armen (1998). ""Seismic Performance of High-Strength Concrete Columns."" Journal of Structural Engineering (ASCE) 124(3): 241-251."
224,8.858267717,8.858267717,17.71653543,2.209131075,0.393700787,56985,0.018616845,1.771653543,205175,0.008070402,0.220913108,17110,804.5592,0.599253243,4.500000004,10,1060.880912,1655.84473,78.46890695,513.1141131,0.7205,UC10H,Sugano;S. (1996). Seismic Behavior of Reinforced Concrete Columns Which used Ultra-High-Strength Concrete. Eleventh World Conference on Earthquake Engineering. Acapulco (Mexico).
225,8.858267717,8.858267717,17.71653543,2.223320158,0.393700787,56985,0.018616845,1.771653543,206480,0.0127091,0.222332016,17110,804.5592,0.599253243,4.500000004,10,1060.880912,2624.174968,78.46890695,513.1141131,1.8028,UC15H,Sugano;S. (1996). Seismic Behavior of Reinforced Concrete Columns Which used Ultra-High-Strength Concrete. Eleventh World Conference on Earthquake Engineering. Acapulco (Mexico).
226,8.858267717,8.858267717,17.71653543,2.223320158,0.393700787,56985,0.018616845,1.377952756,206480,0.016340271,0.172924901,17110,804.5592,0.599253243,3.500000004,12.85714285,1060.880912,3373.939156,78.46890695,513.1141131,2.7043,UC20H,Sugano;S. (1996). Seismic Behavior of Reinforced Concrete Columns Which used Ultra-High-Strength Concrete. Eleventh World Conference on Earthquake Engineering. Acapulco (Mexico).
227,8.858267717,8.858267717,17.71653543,2.223320158,0.393700787,56985,0.018616845,1.771653543,206480,0.0127091,0.222332016,17110,469.6072,0.349773686,4.500000004,10,1060.880912,2624.174968,78.46890695,513.1141131,2.7263,UC15L,Sugano;S. (1996). Seismic Behavior of Reinforced Concrete Columns Which used Ultra-High-Strength Concrete. Eleventh World Conference on Earthquake Engineering. Acapulco (Mexico).
228,8.858267717,8.858267717,17.71653543,2.223320158,0.393700787,56985,0.018616845,1.377952756,206480,0.016340271,0.172924901,17110,469.6072,0.349773686,3.500000004,12.85714285,1060.880912,3373.939156,78.46890695,513.1141131,3.639,UC20L,Sugano;S. (1996). Seismic Behavior of Reinforced Concrete Columns Which used Ultra-High-Strength Concrete. Eleventh World Conference on Earthquake Engineering. Acapulco (Mexico).
229,11,11,84.016,8.902357616,0.625,59015,0.010142022,9,50895,0.000991664,0.953642384,5887,241.8848,0.339569889,14.4,9.335111111,598.5314283,50.47073928,121,1220.083333,1.6115,No.1,Nosho;K. S.;John; MacRae;Gregory (1996). Retrofit of Rectangular Reinforced Concrete Columns using Tonen Forca Tow Sheet Carbon Fiber Wrapping. Seattle (Washington);University of Washington.
230,12.00787402,12.00787402,72.51968504,6.879551821,0.769291339,65830,0.025788692,3.74015748,67135,0.01384363,0.35480859,10454.5,753.878321,0.500110234,4.861821901,19.38947369,1697.669594,929.3921001,144.1890385,1732.539901,1.4768,ES-1HT,Bayrak;O. S.;Shamim (1996). Confinement Steel Requirements for High Strength Concrete Columns. Eleventh World Conference on Earthquake Engineering. Acapulco (Mexico).
231,12.00787402,12.00787402,72.51968504,6.823485831,0.769291339,65830,0.025788692,3.543307087,78590,0.012428801,0.333395073,10396.5,539.7810602,0.360079369,4.605936538,20.46666666,1697.669594,976.7794706,144.1890385,1732.539901,2.3945,AS-2HT,Bayrak;O. S.;Shamim (1996). Confinement Steel Requirements for High Strength Concrete Columns. Eleventh World Conference on Earthquake Engineering. Acapulco (Mexico).
232,12.00787402,12.00787402,72.51968504,6.823485831,0.769291339,65830,0.025788692,3.543307087,78590,0.012428801,0.333395073,10411,750.741518,0.500110234,4.605936538,20.46666666,1697.669594,976.7794706,144.1890385,1732.539901,1.7379,AS-3HT,Bayrak;O. S.;Shamim (1996). Confinement Steel Requirements for High Strength Concrete Columns. Eleventh World Conference on Earthquake Engineering. Acapulco (Mexico).
233,12.00787402,12.00787402,72.51968504,6.879551821,0.769291339,65830,0.025788692,3.937007874,67135,0.022449523,0.373482726,10425.5,751.787119,0.500110234,5.117707264,18.42,1697.669594,1507.148727,144.1890385,1732.539901,2.2586,AS-4HT,Bayrak;O. S.;Shamim (1996). Confinement Steel Requirements for High Strength Concrete Columns. Eleventh World Conference on Earthquake Engineering. Acapulco (Mexico).
234,12.00787402,12.00787402,72.51968504,6.880065738,0.769291339,65830,0.025788692,3.543307087,67135,0.025006391,0.336159564,14761,957.8728,0.450049015,4.605936538,20.46666666,1697.669594,1678.80406,144.1890385,1732.539901,0.6467,AS-5HT,Bayrak;O. S.;Shamim (1996). Confinement Steel Requirements for High Strength Concrete Columns. Eleventh World Conference on Earthquake Engineering. Acapulco (Mexico).
235,12.00787402,12.00787402,72.51968504,6.879551821,0.769291339,65830,0.025788692,2.992125984,67135,0.029538845,0.283846872,14775.5,980.2300255,0.460101416,3.889457521,24.23684211,1697.669594,1983.090359,144.1890385,1732.539901,1.5389,AS-6HT,Bayrak;O. S.;Shamim (1996). Confinement Steel Requirements for High Strength Concrete Columns. Eleventh World Conference on Earthquake Engineering. Acapulco (Mexico).
236,12.00787402,12.00787402,72.51968504,6.823485831,0.769291339,65830,0.025788692,3.700787402,78590,0.011899916,0.348212632,14790,959.861718,0.450099211,4.810644829,19.59574468,1697.669594,935.2143984,144.1890385,1732.539901,1.2481,AS-7HT,Bayrak;O. S.;Shamim (1996). Confinement Steel Requirements for High Strength Concrete Columns. Eleventh World Conference on Earthquake Engineering. Acapulco (Mexico).
237,12.00787402,12.00787402,72.51968504,6.879551821,0.769291339,65830,0.025788692,2.755905512,67135,0.032070746,0.261437908,14819,1004.487969,0.47010362,3.582395085,26.31428571,1697.669594,2153.069533,144.1890385,1732.539901,0.9841,ES-8HT,Bayrak;O. S.;Shamim (1996). Confinement Steel Requirements for High Strength Concrete Columns. Eleventh World Conference on Earthquake Engineering. Acapulco (Mexico).
238,13.77952756,13.77952756,64.76377953,5.452074771,0.767716535,66055.562,0.01950352,5.984251969,82650,0.0040224,0.503778338,4930,400.5936,0.427945468,7.7948718,10.82236842,1288.315975,332.45136,189.8753798,3004.38832,3.0094,BG-1,"Saatcioglu;M. G.;Mongi (1999). ""Confinement of Reinforced Concrete Columns with Welded Reinforcement Grids."" ACI Structural Journal 96(1): 29-39."
239,13.77952756,13.77952756,64.76377953,5.452074771,0.767716535,66055.562,0.01950352,2.992125984,82650,0.008044801,0.251889169,4930,400.5936,0.427945468,3.897435899,21.64473684,1288.315975,664.9028027,189.8753798,3004.38832,4.0427,BG-2,"Saatcioglu;M. G.;Mongi (1999). ""Confinement of Reinforced Concrete Columns with Welded Reinforcement Grids."" ACI Structural Journal 96(1): 29-39."
240,13.77952756,13.77952756,64.76377953,5.452074771,0.767716535,66055.562,0.01950352,2.992125984,82650,0.008044801,0.251889169,4930,186.8088,0.199563796,3.897435899,21.64473684,1288.315975,664.9028027,189.8753798,3004.38832,7.0519,BG-3,"Saatcioglu;M. G.;Mongi (1999). ""Confinement of Reinforced Concrete Columns with Welded Reinforcement Grids."" ACI Structural Journal 96(1): 29-39."
241,13.77952756,13.77952756,64.76377953,5.451532726,0.767716535,66062,0.02925528,5.984251969,82650,0.005329488,0.503728252,4930,432.2904,0.461806473,7.7948718,10.82236842,1932.662307,440.4821832,189.8753798,3004.38832,3.0702,BG-4,"Saatcioglu;M. G.;Mongi (1999). ""Confinement of Reinforced Concrete Columns with Welded Reinforcement Grids."" ACI Structural Journal 96(1): 29-39."
242,13.77952756,13.77952756,64.76377953,5.452074771,0.767716535,66055.562,0.02925528,2.992125984,82650,0.010726401,0.251889169,4930,432.2904,0.461806473,3.897435899,21.64473684,1932.473962,886.5370427,189.8753798,3004.38832,6.019,BG-5,"Saatcioglu;M. G.;Mongi (1999). ""Confinement of Reinforced Concrete Columns with Welded Reinforcement Grids."" ACI Structural Journal 96(1): 29-39."
243,13.77952756,13.77952756,64.76377953,5.547686497,1.177165354,69277.7868,0.022927471,2.992125984,82650,0.010726401,0.256306489,4930,427.12,0.456283047,2.541806021,21.64473684,1588.364448,886.5370427,189.8753798,3004.38832,6.0497,BG-6,"Saatcioglu;M. G.;Mongi (1999). ""Confinement of Reinforced Concrete Columns with Welded Reinforcement Grids."" ACI Structural Journal 96(1): 29-39."
244,13.77952756,13.77952756,64.76377953,5.39963893,0.767716535,66055.562,0.02925528,2.992125984,84100,0.005144653,0.249466601,4930,432.2904,0.461806473,3.897435899,21.64473684,1932.473962,432.6653173,189.8753798,3004.38832,6.081,BG-7,"Saatcioglu;M. G.;Mongi (1999). ""Confinement of Reinforced Concrete Columns with Welded Reinforcement Grids."" ACI Structural Journal 96(1): 29-39."
245,13.77952756,13.77952756,64.76377953,5.39963893,0.767716535,66055.562,0.02925528,2.992125984,84100,0.005144653,0.249466601,4930,216.0328,0.230783162,3.897435899,21.64473684,1932.473962,432.6653173,189.8753798,3004.38832,7.083,BG-8,"Saatcioglu;M. G.;Mongi (1999). ""Confinement of Reinforced Concrete Columns with Welded Reinforcement Grids."" ACI Structural Journal 96(1): 29-39."
246,13.77952756,13.77952756,64.76377953,5.368798956,0.62992126,62027.781,0.032826438,2.992125984,84100,0.005144653,0.248041775,4930,432.2904,0.461806473,4.749999998,21.64473684,2036.151107,432.6653173,189.8753798,3004.38832,7.0519,BG-9,"Saatcioglu;M. G.;Mongi (1999). ""Confinement of Reinforced Concrete Columns with Welded Reinforcement Grids."" ACI Structural Journal 96(1): 29-39."
247,13.77952756,13.77952756,64.76377953,5.420634659,0.62992126,62027.781,0.032826438,2.992125984,82650,0.010726401,0.250436616,4930,432.2904,0.461806473,4.749999998,21.64473684,2036.151107,886.5370427,189.8753798,3004.38832,6.9911,BG-10,"Saatcioglu;M. G.;Mongi (1999). ""Confinement of Reinforced Concrete Columns with Welded Reinforcement Grids."" ACI Structural Journal 96(1): 29-39."
248,7.992125984,7.992125984,24.01574803,4.190999656,0.625984252,84977.88003,0.019273121,3,58984.64614,0.009164654,0.523531432,10097.37163,31.9216,0.049493899,4.79245283,8.005249343,1637.788964,540.5738732,63.87407774,339.991484,5.2466,C10-05N,Matamoros;A. B. (1999). Study of Drift Limits for High-Strength Concrete Columns. Department of Civil Engineering. Urbana (Illinois);University of Illinois at Urbana-Champaign. Doctor of Philosophy: 484.
249,7.992125984,7.992125984,24.01574803,4.185248714,0.625984252,84977.88003,0.019273121,3,58984.64614,0.009164654,0.522813036,10097.37163,31.9216,0.049493899,4.79245283,8.005249343,1637.788964,540.5738732,63.87407774,339.991484,5.2049,C10-05S,Matamoros;A. B. (1999). Study of Drift Limits for High-Strength Concrete Columns. Department of Civil Engineering. Urbana (Illinois);University of Illinois at Urbana-Champaign. Doctor of Philosophy: 484.
250,7.992125984,7.992125984,24.01574803,3.818466354,0.625984252,82978.4005,0.019273121,3,74480.61249,0.009164654,0.476995305,9827.44189,64.068,0.102064812,4.79245283,8.005249343,1599.252753,682.5890432,63.87407774,339.991484,6.2459,C10-10N,Matamoros;A. B. (1999). Study of Drift Limits for High-Strength Concrete Columns. Department of Civil Engineering. Urbana (Illinois);University of Illinois at Urbana-Champaign. Doctor of Philosophy: 484.
251,7.992125984,7.992125984,24.01574803,3.771251932,0.625984252,83123.4005,0.019273121,3.039370079,74625.61249,0.009045941,0.477279753,9827.44189,64.068,0.102064812,4.855345912,7.901554403,1602.047356,675.0588877,63.87407774,339.991484,6.2459,C10-10S,Matamoros;A. B. (1999). Study of Drift Limits for High-Strength Concrete Columns. Department of Civil Engineering. Urbana (Illinois);University of Illinois at Urbana-Champaign. Doctor of Philosophy: 484.
252,7.992125984,7.992125984,24.01574803,3.729746255,0.625984252,82978.4005,0.019273121,3,74480.61249,0.009164654,0.465912565,9497.527768,127.9112,0.21084988,4.79245283,8.005249343,1599.252753,682.5890432,63.87407774,339.991484,5.2049,C10-20N,Matamoros;A. B. (1999). Study of Drift Limits for High-Strength Concrete Columns. Department of Civil Engineering. Urbana (Illinois);University of Illinois at Urbana-Champaign. Doctor of Philosophy: 484.
253,7.992125984,7.992125984,24.01574803,3.568294823,0.625984252,83123.4005,0.019273121,3.039370079,74625.61249,0.009045941,0.451594033,9497.527768,127.9112,0.21084988,4.855345912,7.901554403,1602.047356,675.0588877,63.87407774,339.991484,5.2049,C10-20S,Matamoros;A. B. (1999). Study of Drift Limits for High-Strength Concrete Columns. Department of Civil Engineering. Urbana (Illinois);University of Illinois at Urbana-Champaign. Doctor of Philosophy: 484.
254,7.992125984,7.992125984,24.01574803,3.775920768,0.625984252,82978.4005,0.019273121,3,74480.61249,0.009164654,0.471680594,5498.568708,0,0,4.79245283,8.005249343,1599.252753,682.5890432,63.87407774,339.991484,6.3708,C5-00N,Matamoros;A. B. (1999). Study of Drift Limits for High-Strength Concrete Columns. Department of Civil Engineering. Urbana (Illinois);University of Illinois at Urbana-Champaign. Doctor of Philosophy: 484.
255,7.992125984,7.992125984,24.01574803,3.866877971,0.625984252,83123.4005,0.019273121,3.039370079,74625.61249,0.009045941,0.489381933,5498.568708,0,0,4.855345912,7.901554403,1602.047356,675.0588877,63.87407774,339.991484,6.3771,C5-00S,Matamoros;A. B. (1999). Study of Drift Limits for High-Strength Concrete Columns. Department of Civil Engineering. Urbana (Illinois);University of Illinois at Urbana-Champaign. Doctor of Philosophy: 484.
256,7.992125984,7.992125984,24.01574803,4.142614601,0.625984252,84977.88003,0.019273121,3,58984.64614,0.009164654,0.517487267,6998.178355,64.068,0.143328157,4.79245283,8.005249343,1637.788964,540.5738732,63.87407774,339.991484,4.1806,C5-20N,Matamoros;A. B. (1999). Study of Drift Limits for High-Strength Concrete Columns. Department of Civil Engineering. Urbana (Illinois);University of Illinois at Urbana-Champaign. Doctor of Philosophy: 484.
257,7.992125984,7.992125984,24.01574803,4.162401911,0.625984252,85122.88003,0.019273121,3.039370079,59129.64614,0.009045941,0.526782668,6998.178355,64.068,0.143328157,4.855345912,7.901554403,1640.583567,534.8832903,63.87407774,339.991484,4.1485,C5-20S,Matamoros;A. B. (1999). Study of Drift Limits for High-Strength Concrete Columns. Department of Civil Engineering. Urbana (Illinois);University of Illinois at Urbana-Champaign. Doctor of Philosophy: 484.
