Repository: LiamPledger/Drift-Capacity-of-RC-Columns

# Drift-Capacity-of-RC-Columns
This repository uses existing data for cyclic tests of RC columns to train a Gradient-Boosted Decision Tree (GBDT) machine learning algorithm to estimate drift capacity. 
A total of 498 RC column tests  from the ACI-369 database (326 rectangular columns, and 172 circular columns) are used to train the algorithm.
Please get in touch if you would like to share more tests not currently included in the repository.

## RC Column Calculator

### Usage

1. Clone or download this repository to your local machine.

2. Ensure you have Python and the required libraries (NumPy, LightGBM) installed.

3.

File: NEES_Database__ACI_369_Circular_Columns.csv (part 4 of 5)
 369R-11 shear capcity in primary load direction with k=1 (low deformations), with Vs fully effective for s\/d<0.75, Vs=0 for s\/d>1.0 and interpolated in between"",""fmt"":""%.2f""","""fmt"":""%.2f""","""unit"":""kips"",""fmt"":""%.2f""","""unit"":""%"",""desc"":""Drift ratio at Vmax2 = abs(lateral drift \/ lc *100)"",""fmt"":""%.2f""","""unit"":""%"",""desc"":""Drift ratio when lateral load capacity drops to 0.8Vmax2 = abs(lateral drift \/ lc *100); if such a point is not reached during testing a zero value is placed"",""fmt"":""%.2f""","""unit"":""%"",""desc"":""Drift ratio when lateral load capacity drops to 0.25Vmax2 = abs(lateral drift \/ lc *100); if such a point is not reached during testing a zero value is placed"",""fmt"":""%.2f""","""unit"":""%"",""desc"":""Drift ratio at axial failure in direction of secondary load; if such a point is not reached during testing a zero value is placed"",""fmt"":""%.2f""","""unit"":""kips"",""desc"":""Lateral load at axial failure in direction of secondary load"",""fmt"":""%.2f""","""unit"":""kips"",""desc"":""Plastic shear capcity Vp in secondary load direction, see Siva. Thesis page 23 for more info (available on the resources page under tag \""Docs and Attachements)"",""fmt"":""%.2f""","""unit"":""kips"",""desc"":""Vo2=ACI 369R-11 shear capcity in primary load direction with k=1 (low deformations), with Vs fully effective for s\/d<0.75, Vs=0 for s\/d>1.0 and interpolated in between"",""fmt"":""%.2f""","""fmt"":""%.2f"""
DATASTART
"105","Siryo;K. K. (1975). Aseismic Analysis of Building Structural Members: a List of Experimental Results on Deformation Ability of Reinforced Concrete Columns Under Large Deflection (No.2). Japan;Building Research Institute.","Kenchiku Siryo","BRI-No.2","/data/dibbs_experiments_files/sys_nees/aci369columndatabase/circular/105.csv","9.842519685000000","7.874015748000000","1.400000000000000","29.527559060000000","14.763779530000000","1.875000000000000","4","0","0.377952756000000","57855","0.004600000000000","2","2","0.350393701000000","1.968503937000000","51475","0.028400000000000","0.009953822000000","0.250000000000000","1","3842.500000000000000","41.363200000000000","0.141480892000000","0","0.000000000000000","0.000000000000000","3","1","27.958376000000000","2.867466667000000","2.225378667000000","0.000000000000000","0.000000000000000","0.000000000000000","17.178080960000000","58.652717470000000","0.292877836000000","0.000000000000000","0.000000000000000","0.000000000000000","0.000000000000000","0.000000000000000","0.000000000000000","0.000000000000000","0.000000000000000","0.000000000000000",
"106","Siryo;K. K. (1975). Aseismic Analysis of Building Structural Members: a List of Experimental Results on Deformation Ability of Reinforced Concrete Columns Under Large Deflection (No.2). Japan;Building Research Institute.","Kenchiku Siryo","BRI-No.3-ws22bs","/data/dibbs_experiments_files/sys_nees/aci369columndatabase/circular/106.csv","9.842519685000000","7.874015748000000","1.380000000000000","39.370078740000000","19.685039370000000","2.500000000000000","8","0","0.374015748000000","54375","0.009100000000000","2","2","0.232283465000000","2.480314961000000","53070","0.010100000000000","0.003471709000000","0.315000000000000","1","4582.000000000000000","72.385600000000000","0.207632163000000","0","0.000000000000000","0.000000000000000","3","1","23.075720000000000","1.178260000000000","4.846066000000000","0.000000000000000","0.000000000000000","0.000000000000000","19.468591870000000","32.357471030000000","0.601672234000000","0.000000000000000","0.000000000000000","0.000000000000000","0.000000000000000","0.000000000000000","0.000000000000000","0.000000000000000","0.000000000000000","0.000000000000000",
"107","Siryo;K. K. (1975). Aseismic Analysis of Building Structural Members: a List of Experimental Results on Deformation Ability of Reinforced Concrete Columns Under Large Deflection (No.2). Japan;Building Research Institute.","Kenchiku Siryo","BRI-No.3-ws27bs","/data/dibbs_experiments_files/sys_nees/aci369columndatabase/circular/107.csv","9.842519685000000","7.874015748000000","1.400000000000000","39.370078740000000","19.685039370000000","2.500000000000000","8","0","0.625984252000000","50025","0.025400000000000","2","2","0.350393701000000","1.653543307000000","48503","0.034100000000000","0.011849788000000","0.210000000000000","1","4582.000000000000000","72.385600000000000","0.207632163000000","0","0.000000000000000","0.000000000000000","3","1","33.254664000000000","1.980340000000000","5.770372000000000","0.000000000000000","0.000000000000000","0.000000000000000","25.893171820000000","62.621339560000000","0.413487990000000","0.000000000000000","0.000000000000000","0.000000000000000","0.000000000000000","0.000000000000000","0.000000000000000","0.000000000000000","0.000000000000000","0.000000000000000",
"108","Arakawa;T. H.;Ming-Xuan; Arai;Yasuyuk; and Mizoguchi;Mitsuo (1998). ""Shear Resisting Behavior of Reinforced Concrete Columns With Spiral Hoops."" Transactions of the Japan Concrete Insitute 10: 155-162.","Arakawa","No.16","/data/dibbs_experiments_files/sys_nees/aci369columndatabase/circular/108.csv","10.826771650000000","8.661417323000000","0.670000000000000","35.433070870000000","17.716535430000000","2.045454545000000","12","0","0.629921260000000","52635","0.038500000000000","2","2","0.236220472000000","1.377952756000000","55245","0.013400000000000","0.005875186000000","0.159090909000000","1","4538.500000000000000","0.000000000000000","0.000000000000000","0","0.000000000000000","0.000000000000000","3","1","39.767120000000000","3.195333333000000","3.424202222000000","0.000000000000000","0.000000000000000","0.000000000000000","42.159685720000000","44.991487070000000","0.937059174000000","0.000000000000000","0.000000000000000","0.000000000000000","0.000000000000000","0.000000000000000","0.000000000000000","0.000000000000000","0.000000000000000","0.000000000000000",
"109","Arakawa;T. H.;Ming-Xuan; Arai;Yasuyuk; and Mizoguchi;Mitsuo (1998). ""Shear Resisting Behavior of Reinforced Concrete Columns With Spiral Hoops."" Transactions of the Japan Concrete Insitute 10: 155-162.","Arakawa","No.20","/data/dibbs_experiments_files/sys_nees/aci369columndatabase/circular/109.csv","10.826771650000000","8.661417323000000","0.670000000000000","35.433070870000000","17.716535430000000","2.045454545000000","12","0","0.629921260000000","52635","0.038500000000000","2","2","0.236220472000000","1.377952756000000","55245","0.013400000000000","0.005875186000000","0.159090909000000","1","4248.500000000000000","48.332000000000000","0.123569505000000","0","0.000000000000000","0.000000000000000","3","1","47.709304000000000","1.560711111000000","3.441700000000000","0.000000000000000","0.000000000000000","0.000000000000000","46.996383210000000","51.988992290000000","0.903967958000000","0.000000000000000","0.000000000000000","0.000000000000000","0.000000000000000","0.000000000000000","0.000000000000000","0.000000000000000","0.000000000000000","0.000000000000000",
"110","Arakawa;T. H.;Ming-Xuan; Arai;Yasuyuk; and Mizoguchi;Mitsuo (1998). ""Shear Resisting Behavior of Reinforced Concrete Columns With Spiral Hoops."" Transactions of the Japan Concrete Insitute 10: 155-162.","Arakawa","No.21","/data/dibbs_experiments_files/sys_nees/aci369columndatabase/circular/110.csv","10.826771650000000","8.661417323000000","0.670000000000000","47.244000000000000","23.622000000000000","2.727267273000000","12","0","0.629921260000000","52635","0.038500000000000","2","2","0.236220472000000","2.952755906000000","55245","0.006300000000000","0.002741754000000","0.340909091000000","1","4422.500000000000000","48.332000000000000","0.118707754000000","0","0.000000000000000","0.000000000000000","3","1","34.666408000000000","1.817170301000000","3.653797308000000","0.000000000000000","0.000000000000000","0.000000000000000","35.647881090000000","30.601463840000000","1.164907707000000","0.000000000000000","0.000000000000000","0.000000000000000","0.000000000000000","0.000000000000000","0.000000000000000","0.000000000000000","0.000000000000000","0.000000000000000",
"111","Arakawa;T. H.;Ming-Xuan; Arai;Yasuyuk; and Mizoguchi;Mitsuo (1998). ""Shear Resisting Behavior of Reinforced Concrete Columns With Spiral Hoops."" Transactions of the Japan Concrete Insitute 10: 155-162.","Arakawa","No.26","/data/dibbs_experiments_files/sys_nees/aci369columndatabase/circular/111.csv","10.826771650000000","8.661417323000000","0.670000000000000","47.244000000000000","23.622000000000000","2.727267273000000","12","0","0.629921260000000","52635","0.038500000000000","2","2","0.236220472000000","2.952755906000000","55245","0.006300000000000","0.002741754000000","0.340909091000000","1","4480.500000000000000","96.664000000000000","0.234342169000000","0","0.000000000000000","0.000000000000000","3","1","39.151168000000000","1.661819990000000","3.652103971000000","0.000000000000000","0.000000000000000","0.000000000000000","38.796910610000000","34.823509790000000","1.114101101000000","0.000000000000000","0.000000000000000","0.000000000000000","0.000000000000000","0.000000000000000","0.000000000000000","0.000000000000000","0.000000000000000","0.000000000000000",
"112","Kunnath;S.;K.; El-Bahy;Ashraf; Taylor;Andrew; and Stone;William (1997). Cumulative Seismic Damage of Reinforced Concrete Bridge Piers;National Center for Earthquake Engineering Research: 147.","Kunnath","A2","/data/dibbs_experiments_files/sys_nees/aci369columndatabase/circular/112.csv","12.007874020000000","9.606299213000000","0.490000000000000","54.015748030000000","54.015748030000000","5.622950820000000","21","0","0.374015748000000","64960","0.020400000000000","2","2","0.157480315000000","0.748031496000000","62930","0.009400000000000","0.004336970000000","0.077868852000000","1","4205.000000000000000","44.960000000000000","0.094414387000000","0","0.000000000000000","0.000000000000000","1","1","16.628492390000000","3.637898103000000","5.626692420000000","0.000000000000000","0.000000000000000","0.000000000000000","15.758693510000000","40.392765260000000","0.390136536000000","0.000000000000000","0.000000000000000","0.000000000000000","0.000000000000000","0.000000000000000","0.000000000000000","0.000000000000000","0.000000000000000","0.000000000000000",
"113","Kunnath;S.;K.; El-Bahy;Ashraf; Taylor;Andrew; and Stone;William (1997). Cumulative Seismic Damage of Reinforced Concrete Bridge Piers;National Center for Earthquake Engineering Research: 147.","Kunnath","A3","/data/dibbs_experiments_files/sys_nees/aci369columndatabase/circular/113.csv","12.007874020000000","9.606299213000000","0.490000000000000","54.015748030000000","54.015748030000000","5.622950820000000","21","0","0.374015748000000","64960","0.020400000000000","2","2","0.157480315000000","0.748031496000000","62930","0.009400000000000","0.004336970000000","0.077868852000000","1","4205.000000000000000","44.960000000000000","0.094414387000000","0","0.000000000000000","0.000000000000000","1","1","16.927483160000000","5.309562682000000","11.470728860000000","0.000000000000000","0.000000000000000","0.000000000000000","15.758693510000000","40.392765260000000","0.390136536000000","0.000000000000000","0.000000000000000","0.000000000000000","0.000000000000000","0.000000000000000","0.000000000000000","0.000000000000000","0.000000000000000","0.000000000000000",
"114","Kunnath;S.;K.; El-Bahy;Ashraf; Taylor;Andrew; and Stone;William (1997). Cumulative Seismic Damage of Reinforced Concrete Bridge Piers;National Center for Earthquake Engineering Research: 147.","Kunnath","A4","/data/dibbs_experiments_files/sys_nees/aci369columndatabase/circular/114.csv","12.007874020000000","9.606299213000000","0.490000000000000","54.015748030000000","54.015748030000000","5.622950820000000","21","0","0.374015748000000","64960","0.020400000000000","2","2","0.157480315000000","0.748031496000000","62930","0.009400000000000","0.004336970000000","0.077868852000000","1","5147.500000000000000","49.905600000000000","0.085611242000000","0","0.000000000000000","0.000000000000000","1","1","16.970162010000000","4.127997211000000","4.119909621000000","0.000000000000000","0.000000000000000","0.000000000000000","16.819738300000000","41.348987460000000","0.406775095000000","0.000000000000000","0.000000000000000","0.000000000000000","0.000000000000000","0.000000000000000","0.000000000000000","0.000000000000000","0.000000000000000","0.000000000000000",
"115","Kunnath;S.;K.; El-Bahy;Ashraf; Taylor;Andrew; and Stone;William (1997). Cumulative Seismic Damage of Reinforced Concrete Bridge Piers;National Center for Earthquake Engineering Research: 147.","Kunnath","A5","/data/dibbs_experiments_files/sys_nees/aci369columndatabase/circular/115.csv","12.007874020000000","9.606299213000000","0.490000000000000","54.015748030000000","54.015748030000000","5.622950820000000","21","0","0.374015748000000","64960","0.020400000000000","2","2","0.157480315000000","0.748031496000000","62930","0.009400000000000","0.004336970000000","0.077868852000000","1","5147.500000000000000","49.905600000000000","0.085611242000000","0","0.000000000000000","0.000000000000000","1","1","20.856822850000000","5.414231084000000","5.452298834000000","0.000000000000000","0.000000000000000","0.000000000000000","16.819738300000000","41.348987460000000","0.406775095000000","0.000000000000000","0.000000000000000","0.000000000000000","0.000000000000000","0.000000000000000","0.000000000000000","0.000000000000000","0.000000000000000","0.000000000000000",
"116","Kunnath;S.;K.; El-Bahy;Ashraf; Taylor;Andrew; and Stone;William (1997). Cumulative Seismic Damage of Reinforced Concrete Bridge Piers;National Center for Earthquake Engineering Research: 147.","Kunnath","A6","/data/dibbs_experiments_files/sys_nees/aci369columndatabase/circular/116.csv","12.007874020000000","9.606299213000000","0.490000000000000","54.015748030000000","54.015748030000000","5.622950820000000","21","0","0.374015748000000","64960","0.020400000000000","2","2","0.157480315000000","0.748031496000000","62930","0.009400000000000","0.004336970000000","0.077868852000000","1","5147.500000000000000","49.905600000000000","0.085611242000000","0","0.000000000000000","0.000000000000000","1","1","17.258303770000000","3.665991057000000","6.844670554000000","0.000000000000000","0.000000000000000","0.000000000000000","16.819738300000000","41.348987460000000","0.406775095000000","0.000000000000000","0.000000000000000","0.000000000000000","0.000000000000000","0.000000000000000","0.000000000000000","0.000000000000000","0.000000000000000","0.000000000000000",
"117","Kunnath;S.;K.; El-Bahy;Ashraf; Taylor;Andrew; and Stone;William (1997). Cumulative Seismic Damage of Reinforced Concrete Bridge Piers;National Center for Earthquake Engineering Research: 147.","Kunnath","A7","/data/dibbs_experiments_files/sys_nees/aci369columndatabase/circular/117.csv","12.007874020000000","9.606299213000000","0.490000000000000","54.015748030000000","54.015748030000000","5.622950820000000","21","0","0.374015748000000","64960","0.020400000000000","2","2","0.157480315000000","0.748031496000000","62930","0.009400000000000","0.004336970000000","0.077868852000000","1","4756.000000000000000","49.905600000000000","0.092658509000000","0","0.000000000000000","0.000000000000000","1","1","17.754612030000000","2.431396820000000","4.212660350000000","0.000000000000000","0.000000000000000","0.000000000000000","16.502754730000000","41.062645850000000","0.401892143000000","0.000000000000000","0.000000000000000","0.000000000000000","0.000000000000000","0.000000000000000","0.000000000000000","0.000000000000000","0.000000000000000","0.000000000000000",
"118","Kunnath;S.;K.; El-Bahy;Ashraf; Taylor;Andrew; and Stone;William (1997). Cumulative Seismic Damage of Reinforced Concrete Bridge Piers;National Center for Earthquake Engineering Research: 147.","Kunnath","A8","/data/dibbs_experiments_files/sys_nees/aci369columndatabase/circular/118.csv","12.007874020000000","9.606299213000000","0.490000000000000","54.015748030000000","54.015748030000000","5.622950820000000","21","0","0.374015748000000","64960","0.020400000000000","2","2","0.157480315000000","0.748031496000000","62930","0.009400000000000","0.004336970000000","0.077868852000000","1","4756.000000000000000","49.905600000000000","0.092658509000000","0","0.000000000000000","0.000000000000000","1","1","16.421332660000000","3.210879722000000","5.793865889000000","0.000000000000000","0.000000000000000","0.000000000000000","16.502754730000000","41.062645850000000","0.401892143000000","0.000000000000000","0.000000000000000","0.000000000000000","0.000000000000000","0.000000000000000","0.000000000000000","0.000000000000000","0.000000000000000","0.000000000000000",
"119","Kunnath;S.;K.; El-Bahy;Ashraf; Taylor;Andrew; and Stone;William (1997). Cumulative Seismic Damage of Reinforced Concrete Bridge Piers;National Center for Earthquake Engineering Research: 147.","Kunnath","A9","/data/dibbs_experiments_files/sys_nees/aci369columndatabase/circular/119.csv","12.007874020000000","9.606299213000000","0.490000000000000","54.015748030000000","54.015748030000000","5.622950820000000","21","0","0.374015748000000","64960","0.020400000000000","2","2","0.157480315000000","0.748031496000000","62930","0.009400000000000","0.004336970000000","0.077868852000000","1","4712.500000000000000","49.905600000000000","0.093513819000000","0","0.000000000000000","0.000000000000000","1","1","16.863824030000000","2.716614253000000","5.555787172000000","0.000000000000000","0.000000000000000","0.000000000000000","16.464058460000000","41.030049850000000","0.401268303000000","0.000000000000000","0.000000000000000","0.000000000000000","0.000000000000000","0.000000000000000","0.000000000000000","0.000000000000000","0.000000000000000","0.000000000000000",
"120","Kunnath;S.;K.; El-Bahy;Ashraf; Taylor;Andrew; and Stone;William (1997). Cumulative Seismic Damage of Reinforced Concrete Bridge Piers;National Center for Earthquake Engineering Research: 147.","Kunnath","A10","/data/dibbs_experiments_files/sys_nees/aci369columndatabase/circular/120.csv","12.007874020000000","9.606299213000000","0.490000000000000","54.015748030000000","54.015748030000000","5.622950820000000","21","0","0.374015748000000","64960","0.020400000000000","2","2","0.157480315000000","0.748031496000000","62930","0.009400000000000","0.004336970000000","0.077868852000000","1","3915.000000000000000","44.960000000000000","0.101408045000000","0","0.000000000000000","0.000000000000000","1","1","16.686974900000000","2.367641845000000","6.607702624000000","0.000000000000000","0.000000000000000","0.000000000000000","15.477207780000000","40.158635660000000","0.385401733000000","0.000000000000000","0.000000000000000","0.000000000000000","0.000000000000000","0.000000000000000","0.000000000000000","0.000000000000000","0.000000000000000","0.000000000000000",
"121","Kunnath;S.;K.; El-Bahy;Ashraf; Taylor;Andrew; and Stone;William (1997). Cumulative Seismic Damage of Reinforced Concrete Bridge Piers;National Center for Earthquake Engineering Research: 147.","Kunnath","A11","/data/dibbs_experiments_files/sys_nees/aci369columndatabase/circular/121.csv","12.007874020000000","9.606299213000000","0.490000000000000","54.015748030000000","54.015748030000000","5.622950820000000","21","0","0.374015748000000","64960","0.020400000000000","2","2","0.157480315000000","0.748031496000000","62930","0.009400000000000","0.004336970000000","0.077868852000000","1","3915.000000000000000","44.960000000000000","0.101408045000000","0","0.000000000000000","0.000000000000000","1","1","16.303461580000000","2.592797515000000","5.883839650000000","0.000000000000000","0.000000000000000","0.000000000000000","15.477207780000000","40.158635660000000","0.385401733000000","0.000000000000000","0.000000000000000","0.000000000000000","0.000000000000000","0.000000000000000","0.000000000000000","0.000000000000000","0.000000000000000","0.000000000000000",
"122","Kunnath;S.;K.; El-Bahy;Ashraf; Taylor;Andrew; and Stone;William (1997). Cumulative Seismic Damage of Reinforced Concrete Bridge Piers;National Center for Earthquake Engineering Research: 147.","Kunnath","A12","/data/dibbs_experiments_files/sys_nees/aci369columndatabase/circular/122.csv","12.007874020000000","9.606299213000000","0.490000000000000","54.015748030000000","54.015748030000000","5.622950820000000","21","0","0.374015748000000","64960","0.020400000000000","2","2","0.157480315000000","0.748031496000000","62930","0.009400000000000","0.004336970000000","0.077868852000000","1","3915.000000000000000","44.960000000000000","0.101408045000000","0","0.000000000000000","0.000000000000000","1","1","16.254722700000000","3.180010061000000","7.465230321000000","0.000000000000000","0.000000000000000","0.000000000000000","15.477207780000000","40.158635660000000","0.385401733000000","0.000000000000000","0.000000000000000","0.000000000000000","0.000000000000000","0.000000000000000","0.000000000000000","0.000000000000000","0.000000000000000","0.000000000000000",
"123","Hose;Y. D.;Seible;F. and Priestley;M.J.N. (1997). Strategic Relocation of Plastic Hinges in Bridge Columns. Structural Systems Research Project;Univeristy of California;San Diego.","Hose et al.","SRPH1","/data/dibbs_experiments_files/sys_nees/aci369columndatabase/circular/123.csv","24.015748030000000","19.212598430000000","0.910000000000000","144.094488200000000","144.094488200000000","7.500000000000000","20","0","0.874015748000000","65975","0.026600000000000","2","2","0.374015748000000","2.244094488000000","60030","0.008900000000000","0.004077204000000","0.116803279000000","1","5959.500000000000000","400.144000000000000","0.148225992000000","0","0.000000000000000","0.000000000000000","1","1","81.752674300000000","8.445846995000000","8.723442623000000","0.000000000000000","0.000000000000000","0.000000000000000","68.895355320000000","151.090077400000000","0.455988616000000","0.000000000000000","0.000000000000000","0.000000000000000","0.000000000000000","0.000000000000000","0.000000000000000","0.000000000000000","0.000000000000000","0.000000000000000",
"124","Vu;N. D. P.;M.J.Nigel; Seible;Frieder; Benzoni;Gianmario (1998). Seismic Response of Well Confined Circular Reinforced Concrete Columns with Low Aspect Ratios. 5th Caltrans Seismic Research Workshop;Sacramento.","Vu et al.","NH1","/data/dibbs_experiments_files/sys_nees/aci369columndatabase/circular/124.csv","17.992125980000000","14.393700790000000","0.790000000000000","71.653543310000000","35.826771650000000","2.489059081000000","20","0","0.625984252000000","61988","0.024100000000000","2","2","0.374015748000000","2.362204724000000","62379","0.011400000000000","0.005170108000000","0.164113786000000","1","5553.500000000000000","433.414400000000000","0.306959948000000","0","0.000000000000000","0.000000000000000","3","1","139.376000000000000","3.639395604000000","5.069672527000000","0.000000000000000","0.000000000000000","0.000000000000000","116.360445800000000","163.675595000000000","0.710921172000000","0.000000000000000","0.000000000000000","0.000000000000000","0.000000000000000","0.000000000000000","0.000000000000000","0.000000000000000","0.000000000000000","0.000000000000000",
"125","Vu;N. D. P.;M.J.Nigel; Seible;Frieder; Benzoni;Gianmario (1998). Seismic Response of Well Confined Circular Reinforced Concrete Columns with Low Aspect Ratios. 5th Caltrans Seismic Research Workshop;Sacramento.","Vu et al.","NH3","/data/dibbs_experiments_files/sys_nees/aci369columndatabase/circular/125.csv","17.992125980000000","14.393700790000000","0.790000000000000","71.653543310000000","35.826771650000000","2.489059081000000","20","0","0.625984252000000","61988","0.024100000000000","2","2","0.374015748000000","2.362204724000000","62379","0.011400000000000","0.005170108000000","0.164113786000000","1","5713.000000000000000","218.056000000000000","0.150123599000000","0","0.000000000000000","0.000000000000000","3","1","123.999680000000000","5.447252747000000","5.525058242000000","0.000000000000000","0.000000000000000","0.000000000000000","104.958372100000000","146.533397600000000","0.716276111000000","0.000000000000000","0.000000000000000","0.000000000000000","0.000000000000000","0.000000000000000","0.000000000000000","0.000000000000000","0.000000000000000","0.000000000000000",
"126","Vu;N. D. P.;M.J.Nigel; Seible;Frieder; Benzoni;Gianmario (1998). Seismic Response of Well Confined Circular Reinforced Concrete Columns with Low Aspect Ratios. 5th Caltrans Seismic Research Workshop;Sacramento.","Vu et al.","NH6","/data/dibbs_experiments_files/sys_nees/aci369columndatabase/circular/126.csv","17.992125980000000","14.393700790000000","0.790000000000000","71.653543310000000","35.826771650000000","2.489059081000000","30","0","0.748031496000000","70499","0.052100000000000","2","2","0.500000000000000","1.574803150000000","62988","0.030400000000000","0.013859614000000","0.109409190000000","1","5075.000000000000000","430.267200000000000","0.333462764000000","0","0.000000000000000","0.000000000000000","3","1","249.303200000000000","7.617307692000000","9.465128571000000","0.000000000000000","0.000000000000000","0.000000000000000","162.397895300000000","303.864396000000000","0.534441999000000","0.000000000000000","0.000000000000000","0.000000000000000","0.000000000000000","0.000000000000000","0.000000000000000","0.000000000000000","0.000000000000000","0.000000000000000",
"127","Kowalsky;M. J. P.;M.J.N.; and Seible;F. (1999). ""Shear and Flexural Behavior of Lightweight Concrete Bridge Columns in Seismic Regions."" ACI Structural Journal 96(1): 136-148.","Kowalsky ","FL1","/data/dibbs_experiments_files/sys_nees/aci369columndatabase/circular/127.csv","17.992125980000000","14.393700790000000","1.000000000000000","143.937007900000000","143.937007900000000","10.000000000000000","30","0","0.625984252000000","69165","0.036200000000000","2","2","0.374015748000000","2.992125984000000","64525","0.009200000000000","0.004081664000000","0.207877462000000","1","5307.000000000000000","400.144000000000000","0.296559864000000","0","0.000000000000000","0.000000000000000","1","1","42.037600000000000","6.703555799000000","9.084182166000000","0.000000000000000","0.000000000000000","0.000000000000000","34.018528920000000","87.274819020000000","0.389786302000000","0.000000000000000","0.000000000000000","0.000000000000000","0.000000000000000","0.000000000000000","0.000000000000000","0.000000000000000","0.000000000000000","0.000000000000000",
"128","Kowalsky;M. J. P.;M.J.N.; and Seible;F. (1999). ""Shear and Flexural Behavior of Lightweight Concrete Bridge Columns in Seismic Regions."" ACI Structural Journal 96(1): 136-148.","Kowalsky ","FL2","/data/dibbs_experiments_files/sys_nees/aci369columndatabase/circular/128.csv","17.992125980000000","14.393700790000000","1.060000000000000","143.937007900000000","143.937007900000000","10.000000000000000","30","0","0.625984252000000","69165","0.036200000000000","2","2","0.251968504000000","2.007874016000000","63365","0.006000000000000","0.002760536000000","0.139496718000000","1","5800.000000000000000","400.144000000000000","0.271352275000000","0","0.000000000000000","0.000000000000000","1","1","39.282451200000000","3.721471554000000","5.576189278000000","0.000000000000000","0.000000000000000","0.000000000000000","35.745717630000000","64.893367750000000","0.550837765000000","0.000000000000000","0.000000000000000","0.000000000000000","0.000000000000000","0.000000000000000","0.000000000000000","0.000000000000000","0.000000000000000","0.000000000000000",
"129","Kowalsky;M. J. P.;M.J.N.; and Seible;F. (1999). ""Shear and Flexural Behavior of Lightweight Concrete Bridge Columns in Seismic Regions."" ACI Structural Journal 96(1): 136-148.","Kowalsky ","FL3","/data/dibbs_experiments_files/sys_nees/aci369columndatabase/circular/129.csv","17.992125980000000","14.393700790000000","1.060000000000000","143.937007900000000","143.937007900000000","10.000000000000000","30","0","0.625984252000000","69165","0.036200000000000","2","2","0.251968504000000","2.992125984000000","64525","0.009200000000000","0.001852465000000","0.207877462000000","1","5597.000000000000000","400.144000000000000","0.281194068000000","0","0.000000000000000","0.000000000000000","1","1","44.375520000000000","8.695295405000000","9.297053063000000","0.000000000000000","0.000000000000000","0.000000000000000","35.154983130000000","50.336208990000000","0.698403472000000","0.000000000000000","0.000000000000000","0.000000000000000","0.000000000000000","0.000000000000000","0.000000000000000","0.000000000000000","0.000000000000000","0.000000000000000",
"130","Lehman;D. E. M.;J.P. (2000). Seismic Performance of Well-Confined Concrete Bridge Columns. Berkeley;California;Pacific Earthquake Engineering Research Center (UC Berkeley): 316.","Lehman et al","No.415","/data/dibbs_experiments_files/sys_nees/aci369columndatabase/circular/130.csv","24.000000000000000","19.200000000000000","0.750000000000000","96.000000000000000","96.000000000000000","5.000000000000000","22","0","0.625984252000000","66990","0.014900000000000","2","2","0.251968504000000","1.251968504000000","87986","0.007000000000000","0.003319004000000","0.065206693000000","1","4495.000000000000000","146.987728000000000","0.072283474000000","0","0.000000000000000","0.000000000000000","1","1","64.068000000000000","5.085301837000000","6.286458333000000","0.000000000000000","0.000000000000000","0.000000000000000","59.419074370000000","173.713754500000000","0.342051639000000","0.000000000000000","0.000000000000000","0.000000000000000","0.000000000000000","0.000000000000000","0.000000000000000","0.000000000000000","0.000000000000000","0.000000000000000",
"131","Lehman;D. E. M.;J.P. (2000). Seismic Performance of Well-Confined Concrete Bridge Columns. Berkeley;California;Pacific Earthquake Engineering Research Center (UC Berkeley): 316.","Lehman et al","No.815","/data/dibbs_experiments_files/sys_nees/aci369columndatabase/circular/131.csv","24.000000000000000","19.200000000000000","0.750000000000000","192.000000000000000","192.000000000000000","10.000000000000000","22","0","0.625984252000000","66990","0.014900000000000","2","2","0.251968504000000","1.251968504000000","87986","0.007000000000000","0.003319004000000","0.065206693000000","1","4495.000000000000000","146.987728000000000","0.072283474000000","0","0.000000000000000","0.000000000000000","1","1","33.944800000000000","8.899278215000000","8.899322917000000","0.000000000000000","0.000000000000000","0.000000000000000","29.709537190000000","154.139636900000000","0.192744305000000","0.000000000000000","0.000000000000000","0.000000000000000","0.000000000000000","0.000000000000000","0.000000000000000","0.000000000000000","0.000000000000000","0.000000000000000",
"132","Lehman;D. E. M.;J.P. (2000). Seismic Performance of Well-Confined Concrete Bridge Columns. Berkeley;California;Pacific Earthquake Engineering Research Center (UC Berkeley): 316.","Lehman et al","No.1015","/data/dibbs_experiments_files/sys_nees/aci369columndatabase/circular/132.csv","24.000000000000000","19.200000000000000","0.750000000000000","240.000000000000000","240.000000000000000","12.500000000000000","22","0","0.625984252000000","66990","0.014900000000000","2","2","0.251968504000000","1.251968504000000","87986","0.007000000000000","0.003319004000000","0.065206693000000","1","4495.000000000000000","146.987728000000000","0.072283474000000","0","0.000000000000000","0.000000000000000","1","1","22.817955330000000","3.072500000000000","10.495833330000000","0.000000000000000","0.000000000000000","0.000000000000000","23.767629750000000","150.224813300000000","0.158213741000000","0.000000000000000","0.000000000000000","0.000000000000000","0.000000000000000","0.000000000000000","0.000000000000000","0.000000000000000","0.000000000000000","0.000000000000000",
"133","Lehman;D. E. M.;J.P. (2000). Seismic Performance of Well-Confined Concrete Bridge Columns. Berkeley;California;Pacific Earthquake Engineering Research Center (UC Berkeley): 316.","Lehman et al","No.407","/data/dibbs_experiments_files/sys_nees/aci369columndatabase/circular/133.csv","24.000000000000000","19.200000000000000","0.750000000000000","96.000000000000000","96.000000000000000","5.000000000000000","11","0","0.625984252000000","66990","0.014900000000000","2","2","0.251968504000000","1.251968504000000","87986","0.007000000000000","0.003319004000000","0.065206693000000","1","4495.000000000000000","146.987728000000000","0.072283474000000","0","0.000000000000000","0.000000000000000","1","1","40.464000000000000","1.447670604000000","4.921875000000000","0.000000000000000","0.000000000000000","0.000000000000000","39.918769000000000","173.713754500000000","0.229796248000000","0.000000000000000","0.000000000000000","0.000000000000000","0.000000000000000","0.000000000000000","0.000000000000000","0.000000000000000","0.000000000000000","0.000000000000000",
"134","Lehman;D. E. M.;J.P. (2000). Seismic Performance of Well-Confined Concrete Bridge Columns. Berkeley;California;Pacific Earthquake Engineering Research Center (UC Berkeley): 316.","Lehman et al","No.430","/data/dibbs_experiments_files/sys_nees/aci369columndatabase/circular/134.csv","24.000000000000000","19.200000000000000","0.750000000000000","96.000000000000000","96.000000000000000","5.000000000000000","44","0","0.625984252000000","66990","0.014900000000000","2","2","0.251968504000000","1.251968504000000","87986","0.007000000000000","0.003319004000000","0.065206693000000","1","4495.000000000000000","146.987728000000000","0.072283474000000","0","0.000000000000000","0.000000000000000","1","1","107.904000000000000","7.135826772000000","7.299895833000000","0.000000000000000","0.000000000000000","0.000000000000000","94.779648280000000","173.713754500000000","0.545608196000000","0.000000000000000","0.000000000000000","0.000000000000000","0.000000000000000","0.000000000000000","0.000000000000000","0.000000000000000","0.000000000000000","0.000000000000000",
"135","Calderone;A. J.;Lehman;D.E.; Moehle;J.P. (2000). Behavior of Reinforced Concrete Bridge Columns Having Varying Aspect Ratios and Varying Lengths of Confinement. Berkeley;California;Pacific Earthquake Engineering Research Center: 146.","Calderone et al.","No.328","/data/dibbs_experiments_files/sys_nees/aci369columndatabase/circular/135.csv","24.000000000000000","19.200000000000000","1.000000000000000","72.000000000000000","72.000000000000000","3.750000000000000","28","0","0.748031496000000","63989","0.027300000000000","2","2","0.251968504000000","1.000000000000000","87986","0.008900000000000","0.004155288000000","0.052083333000000","1","5002.500000000000000","204.981632000000000","0.090576489000000","0","0.000000000000000","0.000000000000000","1","1","124.764000000000000","6.725721785000000","7.241111111000000","0.000000000000000","0.000000000000000","0.000000000000000","119.782223200000000","227.364544200000000","0.526828946000000","0.000000000000000","0.000000000000000","0.000000000000000","0.000000000000000","0.000000000000000","0.000000000000000","0.000000000000000","0.000000000000000","0.000000000000000",
"136","Calderone;A. J.;Lehman;D.E.; Moehle;J.P. (2000). Behavior of Reinforced Concrete Bridge Columns Having Varying Aspect Ratios and Varying Lengths of Confinement. Berkeley;California;Pacific Earthquake Engineering Research Center: 146.","Calderone et al.","No.828","/data/dibbs_experiments_files/sys_nees/aci369columndatabase/circular/136.csv","24.000000000000000","19.200000000000000","1.000000000000000","192.000000000000000","192.000000000000000","10.000000000000000","28","0","0.748031496000000","63989","0.027300000000000","2","2","0.251968504000000","1.000000000000000","87986","0.008900000000000","0.004155288000000","0.052083333000000","1","5002.500000000000000","204.981632000000000","0.090576489000000","0","0.000000000000000","0.000000000000000","1","1","45.634400000000000","9.001804462000000","15.625000000000000","0.000000000000000","0.000000000000000","0.000000000000000","44.918333690000000","190.556573900000000","0.235721774000000","0.000000000000000","0.000000000000000","0.000000000000000","0.000000000000000","0.000000000000000","0.000000000000000","0.000000000000000","0.000000000000000","0.000000000000000",
"137","Calderone;A. J.;Lehman;D.E.; Moehle;J.P. (2000). Behavior of Reinforced Concrete Bridge Columns Having Varying Aspect Ratios and Varying Lengths of Confinement. Berkeley;California;Pacific Earthquake Engineering Research Center: 146.","Calderone et al.","No.1028","/data/dibbs_experiments_files/sys_nees/aci369columndatabase/circular/137.csv","24.000000000000000","19.200000000000000","1.000000000000000","240.000000000000000","240.000000000000000","12.500000000000000","28","0","0.748031496000000","63989","0.027300000000000","2","2","0.251968504000000","1.000000000000000","87986","0.008900000000000","0.004155288000000","0.052083333000000","1","5002.500000000000000","204.981632000000000","0.090576489000000","0","0.000000000000000","0.000000000000000","1","1","42.796165120000000","14.250000000000000","14.464583330000000","0.000000000000000","0.000000000000000","0.000000000000000","35.934666950000000","186.139617500000000","0.193052223000000","0.000000000000000","0.000000000000000","0.000000000000000","0.000000000000000","0.000000000000000","0.000000000000000","0.000000000000000","0.000000000000000","0.000000000000000",
"138","Sritharan;S. P.;M.J.N.; Seible F. (1996). Seismic Response of Column/Cap Beam Tee Connections with Cap Beam Prestressing. Structural Sytems Research Project. San Diego;University of California.","Sritharan et al.","IC1","/data/dibbs_experiments_files/sys_nees/aci369columndatabase/circular/138.csv","23.622047240000000","18.897637800000000","1.000000000000000","70.866141730000000","70.866141730000000","3.750000000000000","14","0","0.874015748000000","64960","0.019200000000000","2","2","0.374015748000000","3.818897638000000","62495","0.005400000000000","0.002435814000000","0.202083333000000","1","4553.000000000000000","89.920000000000000","0.045064411000000","0","0.000000000000000","0.000000000000000","1","1","97.480698400000000","5.674888889000000","7.586274444000000","0.000000000000000","0.000000000000000","0.000000000000000","81.878292260000000","114.417271000000000","0.715611302000000","0.000000000000000","0.000000000000000","0.000000000000000","0.000000000000000","0.000000000000000","0.000000000000000","0.000000000000000","0.000000000000000","0.000000000000000",
"139","Sritharan;S. P.;M.J.N.; Seible F. (1996). Seismic Response of Column/Cap Beam Tee Connections with Cap Beam Prestressing. Structural Sytems Research Project. San Diego;University of California.","Sritharan et al.","B105IC2","/data/dibbs_experiments_files/sys_nees/aci369columndatabase/circular/139.csv","23.622047240000000","18.897637800000000","1.000000000000000","70.866141730000000","70.866141730000000","3.750000000000000","14","0","0.874015748000000","64960","0.019200000000000","2","2","0.374015748000000","3.818897638000000","62495","0.005400000000000","0.002435814000000","0.202083333000000","1","5017.000000000000000","89.920000000000000","0.040896604000000","0","0.000000000000000","0.000000000000000","1","1","96.789888000000000","4.844322222000000","6.626436667000000","0.000000000000000","0.000000000000000","0.000000000000000","83.478098320000000","116.337348400000000","0.717552011000000","0.000000000000000","0.000000000000000","0.000000000000000","0.000000000000000","0.000000000000000","0.000000000000000","0.000000000000000","0.000000000000000","0.000000000000000",
"140","Sritharan;S. P.;M.J.N.; Seible F. (1996). Seismic Response of Column/Cap Beam Tee Connections with Cap Beam Prestressing. Structural Sytems Research Project. San Diego;University of California.","Sritharan et al.","IC3","/data/dibbs_experiments_files/sys_nees/aci369columndatabase/circular/140.csv","23.622047240000000","18.897637800000000","1.000000000000000","70.866141730000000","70.866141730000000","3.750000000000000","14","0","0.874015748000000","62930","0.019200000000000","2","2","0.374015748000000","2.519685039000000","62930","0.008100000000000","0.003691780000000","0.133333333000000","1","4785.000000000000000","89.920000000000000","0.042879470000000","0","0.000000000000000","0.000000000000000","1","1","103.475440000000000","5.042222222000000","8.266571111000000","0.000000000000000","0.000000000000000","0.000000000000000","81.019492200000000","151.144952900000000","0.536038357000000","0.000000000000000","0.000000000000000","0.000000000000000","0.000000000000000","0.000000000000000","0.000000000000000","0.000000000000000","0.000000000000000","0.000000000000000",
