Repository: LiamPledger/Drift-Capacity-of-RC-Columns

# Drift-Capacity-of-RC-Columns
This repository uses existing data for cyclic tests of RC columns to train a Gradient-Boosted Decision Tree (GBDT) machine learning algorithm to estimate drift capacity. 
A total of 498 RC column tests  from the ACI-369 database (326 rectangular columns, and 172 circular columns) are used to train the algorithm.
Please get in touch if you would like to share more tests not currently included in the repository.

## RC Column Calculator

### Usage

1. Clone or download this repository to your local machine.

2. Ensure you have Python and the required libraries (NumPy, LightGBM) installed.

3.

File: NEES_Database__ACI_369_Rectangular_Columns.csv (part 4 of 5)
low deformations), with Vs fully effective for s\/d<0.75, Vs=0 for s\/d>1.0 and interpolated in between"",""fmt"":""%.2f""","""fmt"":""%.2f""","""unit"":""kips"",""fmt"":""%.2f""","""unit"":""%"",""desc"":""Drift ratio at Vmax2 = abs(lateral drift \/ lc *100)"",""fmt"":""%.2f""","""unit"":""%"",""desc"":""Drift ratio when lateral load capacity drops to 0.8Vmax2 = abs(lateral drift \/ lc *100); if such a point is not reached during testing a zero value is placed"",""fmt"":""%.2f""","""unit"":""%"",""desc"":""Drift ratio when lateral load capacity drops to 0.25Vmax2 = abs(lateral drift \/ lc *100); if such a point is not reached during testing a zero value is placed"",""fmt"":""%.2f""","""unit"":""%"",""desc"":""Drift ratio at axial failure in direction of secondary load; if such a point is not reached during testing a zero value is placed"",""fmt"":""%.2f""","""unit"":""kips"",""desc"":""Lateral load at axial failure in direction of secondary load"",""fmt"":""%.2f""","""unit"":""kips"",""desc"":""Plastic shear capcity Vp in secondary load direction, see Siva. Thesis page 23 for more info (available on the resources page under tag \""Docs and Attachements)"",""fmt"":""%.2f""","""unit"":""kips"",""desc"":""Vo2=ACI 369R-11 shear capcity in primary load direction with k=1 (low deformations), with Vs fully effective for s\/d<0.75, Vs=0 for s\/d>1.0 and interpolated in between"",""fmt"":""%.2f""","""fmt"":""%.2f"""
DATASTART,,,,,,,,,,,,,,,,,,,,,,,,,,,,,,,,,,,,,,,,,,,,,,,,,,,,,,,,,,,
180,3.084523866,Atalay;M. B. P.;J (1975). The Seismic Behavior of Critical Regions of Reinforced Concrete Components as Influenced by Moment;Shear and Axial Force. Berkeley;University of California: 226.,Atalay and Penzein,No.6S1,/data/dibbs_experiments_files/sys_nees/aci369columndatabase/rectangular/180.csv,12.00787402,12.00787402,9.940944882,9.94,1.26,65.98425197,65.98425197,6.637623762,2,0.866141732,2,0.866141732,0,0,0.866141732,62205,0.0163454,2,2,0.374015748,5,56840,0.009,0.003659852,0.502970297,0.45,0,4611,120.0432,0.180555281,0,0,0,2,1,16.8395432,1.83526253,3.084523866,0,0,0,16.88677326,37.18,0.454140478,0,0,0,0,0,0,0,0,0,
181,2.250536993,Atalay;M. B. P.;J (1975). The Seismic Behavior of Critical Regions of Reinforced Concrete Components as Influenced by Moment;Shear and Axial Force. Berkeley;University of California: 226.,Atalay and Penzein,No.9,/data/dibbs_experiments_files/sys_nees/aci369columndatabase/rectangular/181.csv,12.00787402,12.00787402,9.940944882,9.94,1.26,65.98425197,65.98425197,6.637623762,2,0.866141732,2,0.866141732,0,0,0.866141732,52635,0.0163454,2,2,0.374015748,2.992125984,56840,0.015,0.006115805,0.300990099,0.27,0,4828.5,180.0648,0.258633241,0,0,0,2,1,17.7284024,1.21300716,2.250536993,0,0,0,18.40977809,55.98,0.3288754,0,0,0,0,0,0,0,0,0,
182,2.391479714,Atalay;M. B. P.;J (1975). The Seismic Behavior of Critical Regions of Reinforced Concrete Components as Influenced by Moment;Shear and Axial Force. Berkeley;University of California: 226.,Atalay and Penzein,No.10,/data/dibbs_experiments_files/sys_nees/aci369columndatabase/rectangular/182.csv,12.00787402,12.00787402,9.940944882,9.94,1.26,65.98425197,65.98425197,6.637623762,2,0.866141732,2,0.866141732,0,0,0.866141732,52635,0.0163454,2,2,0.374015748,5,56840,0.009,0.003659852,0.502970297,0.45,0,4698,180.0648,0.265817498,0,0,0,2,1,17.5274312,1.519749403,2.391479714,0,0,0,18.28381261,39.19,0.466530533,0,0,0,0,0,0,0,0,0,
183,2.229622912,Atalay;M. B. P.;J (1975). The Seismic Behavior of Critical Regions of Reinforced Concrete Components as Influenced by Moment;Shear and Axial Force. Berkeley;University of California: 226.,Atalay and Penzein,No.11,/data/dibbs_experiments_files/sys_nees/aci369columndatabase/rectangular/183.csv,12.00787402,12.00787402,9.940944882,9.94,1.26,65.98425197,65.98425197,6.637623762,2,0.866141732,2,0.866141732,0,0,0.866141732,52635,0.0163454,2,2,0.374015748,2.992125984,54085,0.015,0.006115805,0.300990099,0.27,0,4495,180.0648,0.277822159,0,0,0,2,1,18.459452,1.173926014,2.229622912,0,0,0,18.08590392,53.65,0.337126923,0,0,0,0,0,0,0,0,0,
184,2.516357995,Atalay;M. B. P.;J (1975). The Seismic Behavior of Critical Regions of Reinforced Concrete Components as Influenced by Moment;Shear and Axial Force. Berkeley;University of California: 226.,Atalay and Penzein,No.12,/data/dibbs_experiments_files/sys_nees/aci369columndatabase/rectangular/184.csv,12.00787402,12.00787402,9.940944882,9.94,1.26,65.98425197,65.98425197,6.637623762,2,0.866141732,2,0.866141732,0,0,0.866141732,52635,0.0163454,2,2,0.374015748,5,54085,0.009,0.003659852,0.502970297,0.45,0,4611,180.0648,0.270832922,0,0,0,2,1,17.6425288,1.558412888,2.516357995,0,0,0,18.1992656,37.9,0.480140796,0,0,0,0,0,0,0,0,0,
185,4.893387755,Azizinamini;A. J.;Lakhpal S.; Hanson;Norman W.; Musser;Donald W.; Corley;William G. (1985). Effects of Transverse Reinforcement on Seismic Performance of Columns - A Partial Parametric Investigation;Portland Cement Association.,Azizinamini et al.,NC,/data/dibbs_experiments_files/sys_nees/aci369columndatabase/rectangular/185.csv,17.99212598,17.99212598,15.49212598,15.49,1.5,54.01574803,54.01574803,3.486658196,3,1,3,1,2,1,1,63655,0.019409525,3.414,3.414,0.5,4.015748031,65830,0.022,0.009277789,0.259212198,0.24,0,5698.5,379.912,0.205947959,0,0,0,2,1,104.929896,1.830466472,4.893387755,0,0,0,85.61389808,233.99,0.365884221,0,0,0,0,0,0,0,0,0,
186,2.844911079,Azizinamini;A. J.;Lakhpal S.; Hanson;Norman W.; Musser;Donald W.; Corley;William G. (1985). Effects of Transverse Reinforcement on Seismic Performance of Columns - A Partial Parametric Investigation;Portland Cement Association.,Azizinamini et al. ,NC,/data/dibbs_experiments_files/sys_nees/aci369columndatabase/rectangular/186.csv,17.99212598,17.99212598,15.49212598,15.49,1.63,54.01574803,54.01574803,3.486658196,3,1,3,1,2,1,1,63655,0.019409525,3.414,3.414,0.374015748,4.015748031,89320,0.013,0.005191397,0.259212198,0.23,0,5771,579.984,0.310455939,0,0,0,2,1,109.990144,1.16771137,2.844911079,0,0,0,95.26766513,204.42,0.466028291,0,0,0,0,0,0,0,0,0,
187,4.8514,Saatcioglu;M. O.;Guney (1989). Response of Reinforced Concrete Columns to Simulated Seismic Loading. ACI Structural Journal. 86: 3-12.,Saatcioglu and Ozcebe,U1,/data/dibbs_experiments_files/sys_nees/aci369columndatabase/rectangular/187.csv,13.77952756,13.77952756,12,12,0.89,39.37007874,39.37007874,3.280839895,3,1,3,1,2,1,1,62350,0.033091101,2,2,0.393700787,5.905511811,68150,0.009,0.002991993,0.492125984,0.46,2,6322,0,0,0,0,0,1,1,62.08976,4.52,4.8514,8.390128,0,0,53.3575774,55.8,0.956156253,0,0,0,0,0,0,0,0,0,
188,5.109972,Saatcioglu;M. O.;Guney (1989). Response of Reinforced Concrete Columns to Simulated Seismic Loading. ACI Structural Journal. 86: 3-12.,Saatcioglu and Ozcebe,U3,/data/dibbs_experiments_files/sys_nees/aci369columndatabase/rectangular/188.csv,13.77952756,13.77952756,12,12,0.89,39.37007874,39.37007874,3.280839895,3,1,3,1,2,1,1,62350,0.033091101,2,2,0.393700787,2.952755906,68150,0.025,0.005983986,0.246062992,0.23,2,5046,134.88,0.140776984,0,0,0,1,1,60.9208,1.83,5.109972,0,0,0,62.92026627,99.66,0.631366354,0,0,0,0,0,0,0,0,0,
189,9.290304,Saatcioglu;M. O.;Guney (1989). Response of Reinforced Concrete Columns to Simulated Seismic Loading. ACI Structural Journal. 86: 3-12.,Saatcioglu and Ozcebe,U4,/data/dibbs_experiments_files/sys_nees/aci369columndatabase/rectangular/189.csv,13.77952756,13.77952756,12,12,0.89,39.37007874,39.37007874,3.280839895,3,1,3,1,2,1,1,63510,0.033091101,2,2,0.393700787,1.968503937,68150,0.025,0.008975979,0.164041995,0.15,2,4640,134.88,0.15309497,0,0,0,1,1,73.26232,6.81,9.290304,0,0,0,62.1737721,132.46,0.469373879,0,0,0,0,0,0,0,0,0,
190,8.90016,Saatcioglu;M. O.;Guney (1989). Response of Reinforced Concrete Columns to Simulated Seismic Loading. ACI Structural Journal. 86: 3-12.,Saatcioglu and Ozcebe,U6,/data/dibbs_experiments_files/sys_nees/aci369columndatabase/rectangular/190.csv,13.77952756,13.77952756,12.00393701,12,1.02,39.37007874,39.37007874,3.279763857,3,1,3,1,2,1,1,63365,0.033091101,6,6,0.251968504,2.559055118,61625,0.0321,0.008484372,0.213184651,0.2,2,5408.5,134.88,0.131341529,0,0,0,1,1,77.06144,6.44,8.90016,0,0,0,64.45764014,119.5,0.539398839,0,0,0,0,0,0,0,0,0,
191,8.780018,Saatcioglu;M. O.;Guney (1989). Response of Reinforced Concrete Columns to Simulated Seismic Loading. ACI Structural Journal. 86: 3-12.,Saatcioglu and Ozcebe,U7,/data/dibbs_experiments_files/sys_nees/aci369columndatabase/rectangular/191.csv,13.77952756,13.77952756,12.00393701,12,1.02,39.37007874,39.37007874,3.279763857,3,1,3,1,2,1,1,63365,0.033091101,6,6,0.251968504,2.559055118,61625,0.02,0.008484372,0.213184651,0.2,2,5655,134.88,0.125616385,0,0,0,1,1,76.83664,6.56,8.780018,0,0,0,65.14792836,120.01,0.542841643,0,0,0,0,0,0,0,0,0,
192,1.359119469,Galeota;D. G.;M.M.; Marino;R. (1996). Seismic Resistance of High Strength Concrete Columns. Eleventh World Conference on Earthquake Engineering. Acapulco;Mexico.,Galeota et al. ,AA1,/data/dibbs_experiments_files/sys_nees/aci369columndatabase/rectangular/192.csv,9.843,9.843,8.15,8.15,1.18,44.882,44.882,5.506993865,4,0.394,4,0.394,2,2,0.394,62350,0.015101101,4,4,0.315,5.906,62350,0.012,0.005362287,0.724662577,0.63,0,11600,337.2,0.300036856,0,0,0,2,1,29.258,1.205383004,1.359119469,2.771712491,0,0,26.04732149,49.8,0.52299184,0,0,0,0,0,0,0,0,0,
193,1.501719298,Galeota;D. G.;M.M.; Marino;R. (1996). Seismic Resistance of High Strength Concrete Columns. Eleventh World Conference on Earthquake Engineering. Acapulco;Mexico.,Galeota et al. ,AA2,/data/dibbs_experiments_files/sys_nees/aci369columndatabase/rectangular/193.csv,9.842519685,9.842519685,8.149606299,8.15,1.18,44.88188976,44.88188976,5.507246377,4,0.393700787,4,0.393700787,2,2,0.393700787,62350,0.015079645,4,4,0.31496063,5.905511811,62350,0.012,0.005361651,0.724637681,0.63,0,11600,337.2,0.300066141,0,0,0,2,1,27.67724112,1.365789474,1.501719298,2.905626316,0,0,26.25204784,49.8,0.527188539,0,0,0,0,0,0,0,0,0,
194,1.644311751,Galeota;D. G.;M.M.; Marino;R. (1996). Seismic Resistance of High Strength Concrete Columns. Eleventh World Conference on Earthquake Engineering. Acapulco;Mexico.,Galeota et al. ,AA3,/data/dibbs_experiments_files/sys_nees/aci369columndatabase/rectangular/194.csv,9.843,9.843,8.15,8.15,1.18,44.882,44.882,5.506993865,4,0.394,4,0.394,2,2,0.394,62350,0.015101101,4,4,0.315,5.906,62350,0.012,0.005362287,0.724662577,0.63,0,11600,224.8,0.200024571,0,0,0,2,1,22.094,1.323470434,1.644311751,3.859008066,0,0,23.25942506,46.31,0.502279817,0,0,0,0,0,0,0,0,0,
195,1.383628181,Galeota;D. G.;M.M.; Marino;R. (1996). Seismic Resistance of High Strength Concrete Columns. Eleventh World Conference on Earthquake Engineering. Acapulco;Mexico.,Galeota et al. ,AA4,/data/dibbs_experiments_files/sys_nees/aci369columndatabase/rectangular/195.csv,9.843,9.843,8.15,8.15,1.18,44.882,44.882,5.506993865,4,0.394,4,0.394,2,2,0.394,62350,0.015101101,4,4,0.315,5.906,62350,0.012,0.005362287,0.724662577,0.63,0,11600,224.8,0.200024571,0,0,0,2,1,30.928,1.216523328,1.383628181,2.865291208,0,0,23.25942506,46.31,0.502279817,0,0,0,0,0,0,0,0,0,
196,1.929504033,Galeota;D. G.;M.M.; Marino;R. (1996). Seismic Resistance of High Strength Concrete Columns. Eleventh World Conference on Earthquake Engineering. Acapulco;Mexico.,Galeota et al. ,BA1,/data/dibbs_experiments_files/sys_nees/aci369columndatabase/rectangular/196.csv,9.843,9.843,8.15,8.15,1.18,44.882,44.882,5.506993865,4,0.394,4,0.394,2,2,0.394,62350,0.015101101,4,4,0.315,3.937,62350,0.018,0.008044111,0.483067485,0.42,0,11600,224.8,0.200024571,0,0,0,2,1,31.751,1.296733657,1.929504033,3.250746402,0,0,23.25942506,59.72,0.389464809,0,0,0,0,0,0,0,0,0,
197,2.125578947,Galeota;D. G.;M.M.; Marino;R. (1996). Seismic Resistance of High Strength Concrete Columns. Eleventh World Conference on Earthquake Engineering. Acapulco;Mexico.,Galeota et al. ,BA2,/data/dibbs_experiments_files/sys_nees/aci369columndatabase/rectangular/197.csv,9.842519685,9.842519685,8.149606299,8.15,1.18,44.88188976,44.88188976,5.507246377,4,0.393700787,4,0.393700787,2,2,0.393700787,62350,0.015079645,4,4,0.31496063,3.937007874,62350,0.018,0.008042477,0.483091787,0.42,0,11600,337.2,0.300066141,0,0,0,2,1,28.86281384,1.325438596,2.125578947,0,0,0,26.25204784,63.2,0.415355384,0,0,0,0,0,0,0,0,0,
198,1.759729825,Galeota;D. G.;M.M.; Marino;R. (1996). Seismic Resistance of High Strength Concrete Columns. Eleventh World Conference on Earthquake Engineering. Acapulco;Mexico.,Galeota et al. ,BA3,/data/dibbs_experiments_files/sys_nees/aci369columndatabase/rectangular/198.csv,9.842519685,9.842519685,8.149606299,8.15,1.18,44.88188976,44.88188976,5.507246377,4,0.393700787,4,0.393700787,2,2,0.393700787,62350,0.015079645,4,4,0.31496063,3.937007874,62350,0.018,0.008042477,0.483091787,0.42,0,11600,337.2,0.300066141,0,0,0,2,1,29.4697064,1.211403509,1.759729825,3.015692982,0,0,26.25204784,63.2,0.415355384,0,0,0,0,0,0,0,0,0,
199,2.053166667,Galeota;D. G.;M.M.; Marino;R. (1996). Seismic Resistance of High Strength Concrete Columns. Eleventh World Conference on Earthquake Engineering. Acapulco;Mexico.,Galeota et al. ,BA4,/data/dibbs_experiments_files/sys_nees/aci369columndatabase/rectangular/199.csv,9.842519685,9.842519685,8.149606299,8.15,1.18,44.88188976,44.88188976,5.507246377,4,0.393700787,4,0.393700787,2,2,0.393700787,62350,0.015079645,4,4,0.31496063,3.937007874,62350,0.018,0.008042477,0.483091787,0.42,0,11600,224.8,0.200044094,0,0,0,2,1,24.7980252,1.269298246,2.053166667,0,0,0,23.24991374,59.71,0.38939769,0,0,0,0,0,0,0,0,0,
200,3.379982456,Galeota;D. G.;M.M.; Marino;R. (1996). Seismic Resistance of High Strength Concrete Columns. Eleventh World Conference on Earthquake Engineering. Acapulco;Mexico.,Galeota et al. ,CA1,/data/dibbs_experiments_files/sys_nees/aci369columndatabase/rectangular/200.csv,9.842519685,9.842519685,8.149606299,8.15,1.18,44.88188976,44.88188976,5.507246377,4,0.393700787,4,0.393700787,2,2,0.393700787,62350,0.015079645,4,4,0.31496063,1.968503937,62350,0.037,0.016084954,0.241545894,0.21,0,11600,224.8,0.200044094,0,0,0,2,1,22.7091836,1.395614035,3.379982456,0,0,0,23.24991374,99.93,0.232662259,0,0,0,0,0,0,0,0,0,
201,2.955312281,Galeota;D. G.;M.M.; Marino;R. (1996). Seismic Resistance of High Strength Concrete Columns. Eleventh World Conference on Earthquake Engineering. Acapulco;Mexico.,Galeota et al. ,CA2,/data/dibbs_experiments_files/sys_nees/aci369columndatabase/rectangular/201.csv,9.842519685,9.842519685,8.149606299,8.15,1.18,44.88188976,44.88188976,5.507246377,4,0.393700787,4,0.393700787,2,2,0.393700787,62350,0.015079645,4,4,0.31496063,1.968503937,62350,0.037,0.016084954,0.241545894,0.21,0,11600,337.2,0.300066141,0,0,0,2,1,28.4252856,1.473684211,2.955312281,0,0,0,26.25204784,103.43,0.253823626,0,0,0,0,0,0,0,0,0,
202,3.109049123,Galeota;D. G.;M.M.; Marino;R. (1996). Seismic Resistance of High Strength Concrete Columns. Eleventh World Conference on Earthquake Engineering. Acapulco;Mexico.,Galeota et al. ,CA3,/data/dibbs_experiments_files/sys_nees/aci369columndatabase/rectangular/202.csv,9.842519685,9.842519685,8.149606299,8.15,1.18,44.88188976,44.88188976,5.507246377,4,0.393700787,4,0.393700787,2,2,0.393700787,62350,0.015079645,4,4,0.31496063,1.968503937,62350,0.037,0.016084954,0.241545894,0.21,0,11600,224.8,0.200044094,0,0,0,2,1,29.58779384,1.374561404,3.109049123,0,0,0,23.24991374,99.93,0.232662259,0,0,0,0,0,0,0,0,0,
203,2.123350877,Galeota;D. G.;M.M.; Marino;R. (1996). Seismic Resistance of High Strength Concrete Columns. Eleventh World Conference on Earthquake Engineering. Acapulco;Mexico.,Galeota et al. ,CA4,/data/dibbs_experiments_files/sys_nees/aci369columndatabase/rectangular/203.csv,9.842519685,9.842519685,8.149606299,8.15,1.18,44.88188976,44.88188976,5.507246377,4,0.393700787,4,0.393700787,2,2,0.393700787,62350,0.015079645,4,4,0.31496063,1.968503937,62350,0.037,0.016084954,0.241545894,0.21,0,11600,337.2,0.300066141,0,0,0,2,1,30.30243304,1.442982456,2.123350877,0,0,0,26.25204784,103.43,0.253823626,0,0,0,0,0,0,0,0,0,
204,4.268314035,Galeota;D. G.;M.M.; Marino;R. (1996). Seismic Resistance of High Strength Concrete Columns. Eleventh World Conference on Earthquake Engineering. Acapulco;Mexico.,Galeota et al. ,AB1,/data/dibbs_experiments_files/sys_nees/aci369columndatabase/rectangular/204.csv,9.842519685,9.842519685,7.952755906,7.95,1.18,44.88188976,44.88188976,5.643564356,4,0.787401575,4,0.787401575,2,2,0.787401575,62350,0.060318579,4,4,0.31496063,5.905511811,62350,0.012,0.005361651,0.742574257,0.65,0,11600,224.8,0.200044094,0,0,0,2,1,39.40584392,1.813157895,4.268314035,0,0,0,35.97020332,45.18,0.796126535,0,0,0,0,0,0,0,0,0,
205,3.415631579,Galeota;D. G.;M.M.; Marino;R. (1996). Seismic Resistance of High Strength Concrete Columns. Eleventh World Conference on Earthquake Engineering. Acapulco;Mexico.,Galeota et al. ,AB2,/data/dibbs_experiments_files/sys_nees/aci369columndatabase/rectangular/205.csv,9.842519685,9.842519685,7.952755906,7.95,1.18,44.88188976,44.88188976,5.643564356,4,0.787401575,4,0.787401575,2,2,0.787401575,62350,0.060318579,4,4,0.31496063,5.905511811,62350,0.012,0.005361651,0.742574257,0.65,0,11600,337.2,0.300066141,0,0,0,2,1,37.11940312,1.722807018,3.415631579,0,0,0,36.61958656,48.59,0.753590103,0,0,0,0,0,0,0,0,0,
206,3.742935088,Galeota;D. G.;M.M.; Marino;R. (1996). Seismic Resistance of High Strength Concrete Columns. Eleventh World Conference on Earthquake Engineering. Acapulco;Mexico.,Galeota et al. ,AB3,/data/dibbs_experiments_files/sys_nees/aci369columndatabase/rectangular/206.csv,9.842519685,9.842519685,7.952755906,7.95,1.18,44.88188976,44.88188976,5.643564356,4,0.787401575,4,0.787401575,2,2,0.787401575,62350,0.060318579,4,4,0.31496063,5.905511811,62350,0.012,0.005361651,0.742574257,0.65,0,11600,337.2,0.300066141,0,0,0,2,1,38.90525928,1.749122807,3.742935088,0,0,0,36.61958656,48.59,0.753590103,0,0,0,0,0,0,0,0,0,
207,3.449052632,Galeota;D. G.;M.M.; Marino;R. (1996). Seismic Resistance of High Strength Concrete Columns. Eleventh World Conference on Earthquake Engineering. Acapulco;Mexico.,Galeota et al. ,AB4,/data/dibbs_experiments_files/sys_nees/aci369columndatabase/rectangular/207.csv,9.842519685,9.842519685,7.952755906,7.95,1.18,44.88188976,44.88188976,5.643564356,4,0.787401575,4,0.787401575,2,2,0.787401575,62350,0.060318579,4,4,0.31496063,5.905511811,62350,0.012,0.005361651,0.742574257,0.65,0,11600,224.8,0.200044094,0,0,0,2,1,46.03153168,1.871052632,3.449052632,3.89667193,0,0,35.97020332,45.18,0.796126535,0,0,0,0,0,0,0,0,0,
208,4.730861404,Galeota;D. G.;M.M.; Marino;R. (1996). Seismic Resistance of High Strength Concrete Columns. Eleventh World Conference on Earthquake Engineering. Acapulco;Mexico.,Galeota et al. ,BB,/data/dibbs_experiments_files/sys_nees/aci369columndatabase/rectangular/208.csv,9.842519685,9.842519685,7.952755906,7.95,1.18,44.88188976,44.88188976,5.643564356,4,0.787401575,4,0.787401575,2,2,0.787401575,62350,0.060318579,4,4,0.31496063,3.937007874,62350,0.018,0.008042477,0.495049505,0.43,0,11600,224.8,0.200044094,0,0,0,2,1,36.3290288,2.048245614,4.730861404,0,0,0,35.97020332,58.27,0.61735347,0,0,0,0,0,0,0,0,0,
209,3.126205263,Galeota;D. G.;M.M.; Marino;R. (1996). Seismic Resistance of High Strength Concrete Columns. Eleventh World Conference on Earthquake Engineering. Acapulco;Mexico.,Galeota et al. ,BB1,/data/dibbs_experiments_files/sys_nees/aci369columndatabase/rectangular/209.csv,9.842519685,9.842519685,7.952755906,7.95,1.18,44.88188976,44.88188976,5.643564356,4,0.787401575,4,0.787401575,2,2,0.787401575,62350,0.060318579,4,4,0.31496063,3.937007874,62350,0.018,0.008042477,0.495049505,0.43,0,11600,224.8,0.200044094,0,0,0,2,1,43.85821024,2.057894737,3.126205263,0,0,0,35.97020332,58.27,0.61735347,0,0,0,0,0,0,0,0,0,
210,3.552657895,Galeota;D. G.;M.M.; Marino;R. (1996). Seismic Resistance of High Strength Concrete Columns. Eleventh World Conference on Earthquake Engineering. Acapulco;Mexico.,Galeota et al. ,BB4,/data/dibbs_experiments_files/sys_nees/aci369columndatabase/rectangular/210.csv,9.842519685,9.842519685,7.952755906,7.95,1.18,44.88188976,44.88188976,5.643564356,4,0.787401575,4,0.787401575,2,2,0.787401575,62350,0.060318579,4,4,0.31496063,3.937007874,62350,0.018,0.008042477,0.495049505,0.43,0,11600,337.2,0.300066141,0,0,0,2,1,39.3420232,1.509649123,3.552657895,0,0,0,36.61958656,61.68,0.593730104,0,0,0,0,0,0,0,0,0,
211,4.274552632,Galeota;D. G.;M.M.; Marino;R. (1996). Seismic Resistance of High Strength Concrete Columns. Eleventh World Conference on Earthquake Engineering. Acapulco;Mexico.,Galeota et al. ,BB4B,/data/dibbs_experiments_files/sys_nees/aci369columndatabase/rectangular/211.csv,9.842519685,9.842519685,7.952755906,7.95,1.18,44.88188976,44.88188976,5.643564356,4,0.787401575,4,0.787401575,2,2,0.787401575,62350,0.060318579,4,4,0.31496063,3.937007874,62350,0.018,0.008042477,0.495049505,0.43,0,11600,337.2,0.300066141,0,0,0,2,1,38.33318824,1.574561404,4.274552632,0,0,0,36.61958656,61.68,0.593730104,0,0,0,0,0,0,0,0,0,
212,5.241312281,Galeota;D. G.;M.M.; Marino;R. (1996). Seismic Resistance of High Strength Concrete Columns. Eleventh World Conference on Earthquake Engineering. Acapulco;Mexico.,Galeota et al. ,CB1,/data/dibbs_experiments_files/sys_nees/aci369columndatabase/rectangular/212.csv,9.842519685,9.842519685,7.952755906,7.95,1.18,44.88188976,44.88188976,5.643564356,4,0.787401575,4,0.787401575,2,2,0.787401575,62350,0.060318579,4,4,0.31496063,1.968503937,62350,0.037,0.016084954,0.247524752,0.22,0,11600,224.8,0.200044094,0,0,0,2,1,38.55902232,2.198245614,5.241312281,0,0,0,35.97020332,97.52,0.368864163,0,0,0,0,0,0,0,0,0,
213,5.403070175,Galeota;D. G.;M.M.; Marino;R. (1996). Seismic Resistance of High Strength Concrete Columns. Eleventh World Conference on Earthquake Engineering. Acapulco;Mexico.,Galeota et al. ,CB2,/data/dibbs_experiments_files/sys_nees/aci369columndatabase/rectangular/213.csv,9.842519685,9.842519685,7.952755906,7.95,1.18,44.88188976,44.88188976,5.643564356,4,0.787401575,4,0.787401575,2,2,0.787401575,62350,0.060318579,4,4,0.31496063,1.968503937,62350,0.037,0.016084954,0.247524752,0.22,0,11600,224.8,0.200044094,0,0,0,2,1,38.9118684,2.465789474,5.403070175,0,0,0,35.97020332,97.52,0.368864163,0,0,0,0,0,0,0,0,0,
214,5.162215789,Galeota;D. G.;M.M.; Marino;R. (1996). Seismic Resistance of High Strength Concrete Columns. Eleventh World Conference on Earthquake Engineering. Acapulco;Mexico.,Galeota et al. ,CB3,/data/dibbs_experiments_files/sys_nees/aci369columndatabase/rectangular/214.csv,9.842519685,9.842519685,7.952755906,7.95,1.18,44.88188976,44.88188976,5.643564356,4,0.787401575,4,0.787401575,2,2,0.787401575,62350,0.060318579,4,4,0.31496063,1.968503937,62350,0.037,0.016084954,0.247524752,0.22,0,11600,337.2,0.300066141,0,0,0,2,1,38.30495336,2.623684211,5.162215789,0,0,0,36.61958656,100.93,0.362828397,0,0,0,0,0,0,0,0,0,
215,5.25557193,Galeota;D. G.;M.M.; Marino;R. (1996). Seismic Resistance of High Strength Concrete Columns. Eleventh World Conference on Earthquake Engineering. Acapulco;Mexico.,Galeota et al. ,CB4,/data/dibbs_experiments_files/sys_nees/aci369columndatabase/rectangular/215.csv,9.842519685,9.842519685,7.952755906,7.95,1.18,44.88188976,44.88188976,5.643564356,4,0.787401575,4,0.787401575,2,2,0.787401575,62350,0.060318579,4,4,0.31496063,1.968503937,62350,0.037,0.016084954,0.247524752,0.22,0,11600,337.2,0.300066141,0,0,0,2,1,39.75869,2.65,5.25557193,0,0,0,36.61958656,100.93,0.362828397,0,0,0,0,0,0,0,0,0,
216,5.226199572,Wehbe;N.;Saiidi;M.S.;Sanders;D;(1998). Confinement of Rectangular Bridge Columns for Modrate Seismic Areas;National Center for Earthquake Engineering Research. 12.,Wehbe et al.,A1,/data/dibbs_experiments_files/sys_nees/aci369columndatabase/rectangular/216.csv,24.01574803,14.96062992,22.3011811,13.25,1.1,91.92913386,91.92913386,4.122164357,4,0.751968504,4,0.751968504,2,5,0.751968504,64960,0.022249266,4,4,0.236220472,4.330708661,62060,0.004,0.002705678,0.194191897,0.3,2,3944,138.252,0.097563757,0,0,0,2,1,82.82416102,5.157233623,5.226199572,0,6.976025696,57.052,61.89416667,93.38,0.662844418,0,0,0,0,0,0,0,0,0,
217,4.379460385,Wehbe;N.;Saiidi;M.S.;Sanders;D;(1998). Confinement of Rectangular Bridge Columns for Modrate Seismic Areas;National Center for Earthquake Engineering Research. 12.,Wehbe et al.,A2,/data/dibbs_experiments_files/sys_nees/aci369columndatabase/rectangular/217.csv,24.01574803,14.96062992,22.3011811,13.25,1.1,91.92913386,91.92913386,4.122164357,4,0.751968504,4,0.751968504,2,5,0.751968504,64960,0.022249266,4,4,0.236220472,4.330708661,62060,0.004,0.002705678,0.194191897,0.3,2,3944,338.324,0.238753585,0,0,0,2,1,89.9831643,3.434167132,4.379460385,0,5.235010707,50.4,68.83041524,105.17,0.654464778,0,0,0,0,0,0,0,0,0,
218,6.886282655,Wehbe;N.;Saiidi;M.S.;Sanders;D;(1998). Confinement of Rectangular Bridge Columns for Modrate Seismic Areas;National Center for Earthquake Engineering Research. 12.,Wehbe et al.,B1,/data/dibbs_experiments_files/sys_nees/aci369columndatabase/rectangular/218.csv,24.01574803,14.96062992,22.41929134,13.36,0.98,91.92913386,91.92913386,4.100447801,4,0.751968504,4,0.751968504,2,5,0.751968504,64960,0.022249266,4,4,0.236220472,3.267716535,62060,0.005,0.003585838,0.145754676,0.23,2,4074.5,135.1048,0.09228911,0,0,0,2,1,85.41241606,5.881160493,6.886282655,0,7.867473233,42.735,62.63904722,112.43,0.557114677,0,0,0,0,0,0,0,0,0,
219,5.546119914,Wehbe;N.;Saiidi;M.S.;Sanders;D;(1998). Confinement of Rectangular Bridge Columns for Modrate Seismic Areas;National Center for Earthquake Engineering Research. 12.,Wehbe et al.,B2,/data/dibbs_experiments_files/sys_nees/aci369columndatabase/rectangular/219.csv,24.01574803,14.96062992,22.41929134,13.36,0.98,91.92913386,91.92913386,4.100447801,4,0.751968504,4,0.751968504,2,5,0.751968504,64960,0.022249266,4,4,0.236220472,3.267716535,62060,0.005,0.003585838,0.145754676,0.23,2,4074.5,340.3472,0.232488707,0,0,0,2,1,96.8668213,4.475186077,5.546119914,0,6.468025696,57,70.15864135,124.67,0.562733213,0,0,0,0,0,0,0,0,0,
220,7.0275,"Xiao;Y. M.;Armen (1998). ""Seismic Performance of High-Strength Concrete Columns."" Journal of Structural Engineering (ASCE) 124(3): 241-251.",Xiao and Martirossyan,HC4-8L19-T10-0.1P,/data/dibbs_experiments_files/sys_nees/aci369columndatabase/rectangular/220.csv,10,10,8.738188976,8.74,0.51,40,20,2.288803785,3,0.751968504,3,0.751968504,2,1,0.751968504,73950,0.035528688,3,3,0.374015748,2.007874016,73950,0.037,0.016415513,0.229781482,0.22,0,11020,109.9272,0.09975245,0,0,0,3,1,72.86347085,6.89805,7.0275,0,9.4875,26.792,67.97864371,142.55,0.476869091,0,0,0,0,0,0,0,0,0,
221,5.854,"Xiao;Y. M.;Armen (1998). ""Seismic Performance of High-Strength Concrete Columns."" Journal of Structural Engineering (ASCE) 124(3): 241-251.",Xiao and Martirossyan,HC4-8L19-T10-0.2P,/data/dibbs_experiments_files/sys_nees/aci369columndatabase/rectangular/221.csv,10,10,8.738188976,8.74,0.51,40,20,2.288803785,3,0.751968504,3,0.751968504,2,1,0.751968504,73950,0.035528688,3,3,0.374015748,2.007874016,73950,0.037,0.016415513,0.229781482,0.22,0,11020,220.0792,0.199708893,0,0,0,3,1,85.05237862,2.91225,5.854,0,0,0,77.88231442,152.75,0.509880957,0,0,0,0,0,0,0,0,0,
222,7.2905,"Xiao;Y. M.;Armen (1998). ""Seismic Performance of High-Strength Concrete Columns."" Journal of Structural Engineering (ASCE) 124(3): 241-251.",Xiao and Martirossyan,HC4-8L16-T10-0.1P,/data/dibbs_experiments_files/sys_nees/aci369columndatabase/rectangular/222.csv,10,10,8.801181102,8.8,0.51,40,20,2.272422277,3,0.625984252,3,0.625984252,2,1,0.625984252,73950,0.024621056,3,3,0.374015748,2.007874016,73950,0.037,0.016415513,0.228136882,0.22,0,12470,120.0432,0.096265597,0,0,0,3,1,61.92445107,2.6435,7.2905,0,0,0,59.07678941,146.25,0.403941688,0,0,0,0,0,0,0,0,0,
223,6.784,"Xiao;Y. M.;Armen (1998). ""Seismic Performance of High-Strength Concrete Columns."" Journal of Structural Engineering (ASCE) 124(3): 241-251.",Xiao and Martirossyan,HC4-8L16-T10-0.2P,/data/dibbs_experiments_files/sys_nees/aci369columndatabase/rectangular/223.csv,10,10,8.801181102,8.8,0.51,40,20,2.272422277,3,0.625984252,3,0.625984252,2,1,0.625984252,73950,0.024621056,3,3,0.374015748,2.007874016,73950,0.037,0.016415513,0.228136882,0.22,0,12470,240.0864,0.192531195,0,0,0,3,1,71.68357658,3.4145,6.784,0,0,0,71.27964637,157.34,0.453035248,0,0,0,0,0,0,0,0,0,
224,0.720513333,Sugano;S. (1996). Seismic Behavior of Reinforced Concrete Columns Which used Ultra-High-Strength Concrete. Eleventh World Conference on Earthquake Engineering. Acapulco (Mexico).,Sugano,UC10H,/data/dibbs_experiments_files/sys_nees/aci369columndatabase/rectangular/224.csv,8.858267717,8.858267717,8.019685039,8.02,0.44,35.43307087,17.71653543,2.209131075,4,0.393700787,4,0.393700787,2,2,0.393700787,56985,0.018616845,4,4,0.200787402,1.771653543,205175,0.031757555,0.008070402,0.220913108,0.21,2,17110,804.5592,0.599253243,0,0,0,3,1,75.1394,0.676990342,0.720513333,0,0,0,44.00884728,201.27,0.218656352,0,0,0,0,0,0,0,0,0,
225,1.802835556,Sugano;S. (1996). Seismic Behavior of Reinforced Concrete Columns Which used Ultra-High-Strength Concrete. Eleventh World Conference on Earthquake Engineering. Acapulco (Mexico).,Sugano,UC15H,/data/dibbs_experiments_files/sys_nees/aci369columndatabase/rectangular/225.csv,8.858267717,8.858267717,7.968503937,7.97,0.44,35.43307087,17.71653543,2.223320158,4,0.393700787,4,0.393700787,2,2,0.393700787,56985,0.018616845,4,4,0.251968504,1.771653543,206480,0.050011129,0.0127091,0.222332016,0.21,2,17110,804.5592,0.599253243,0,0,0,3,1,82.052,0.862041352,1.802835556,2.654582222,0,0,43.92938035,268.34,0.163709964,0,0,0,0,0,0,0,0,0,
226,2.704253333,Sugano;S. (1996). Seismic Behavior of Reinforced Concrete Columns Which used Ultra-High-Strength Concrete. Eleventh World Conference on Earthquake Engineering. Acapulco (Mexico).,Sugano,UC20H,/data/dibbs_experiments_files/sys_nees/aci369columndatabase/rectangular/226.csv,8.858267717,8.858267717,7.968503937,7.97,0.44,35.43307087,17.71653543,2.223320158,4,0.393700787,4,0.393700787,2,2,0.393700787,56985,0.018616845,4,4,0.251968504,1.377952756,206480,0.050011129,0.016340271,0.172924901,0.16,2,17110,804.5592,0.599253243,0,0,0,3,1,91.887,1.165012703,2.704253333,4.575951111,0,0,43.92938035,321.26,0.136740749,0,0,0,0,0,0,0,0,0,
227,2.726266667,Sugano;S. (1996). Seismic Behavior of Reinforced Concrete Columns Which used Ultra-High-Strength Concrete. Eleventh World Conference on Earthquake Engineering. Acapulco (Mexico).,Sugano,UC15L,/data/dibbs_experiments_files/sys_nees/aci369columndatabase/rectangular/227.csv,8.858267717,8.858267717,7.968503937,7.97,0.44,35.43307087,17.71653543,2.223320158,4,0.393700787,4,0.393700787,2,2,0.393700787,56985,0.018616845,4,4,0.251968504,1.771653543,206480,0.050011129,0.0127091,0.222332016,0.21,2,17110,469.6072,0.349773686,0,0,0,3,1,82.6702,0.879502676,2.726266667,0,0,0,67.98768757,250.31,0.271610176,0,0,0,0,0,0,0,0,0,
228,3.638973333,Sugano;S. (1996). Seismic Behavior of Reinforced Concrete Columns Which used Ultra-High-Strength Concrete. Eleventh World Conference on Earthquake Engineering. Acapulco (Mexico).,Sugano,UC20L,/data/dibbs_experiments_files/sys_nees/aci369columndatabase/rectangular/228.csv,8.858267717,8.858267717,7.968503937,7.97,0.44,35.43307087,17.71653543,2.223320158,4,0.393700787,4,0.393700787,2,2,0.393700787,56985,0.018616845,4,4,0.251968504,1.377952756,206480,0.050011129,0.016340271,0.172924901,0.16,2,17110,469.6072,0.349773686,0,0,0,3,1,83.176,1.344050924,3.638973333,0,0,0,67.98768757,303.24,0.224206295,0,0,0,0,0,0,0,0,0,
229,1.611483599,Nosho;K. S.;John; MacRae;Gregory (1996). Retrofit of Rectangular Reinforced Concrete Columns using Tonen Forca Tow Sheet Carbon Fiber Wrapping. Seattle (Washington);University of Washington.,Nosho et al,No.1,/data/dibbs_experiments_files/sys_nees/aci369columndatabase/rectangular/229.csv,11,11,9.4375,9.44,1,84.01574803,84.016,8.902357616,2,0.625,2,0.625,0,0,0.625,59015,0.010142022,2,2,0.25,9,50895,0.021816616,0.000991664,0.953642384,0.86,0,5887,241.8848,0.339569889,0,0,0,1,1,14.78257029,1.478740628,1.611483599,0,0,0,12.45333261,12.54,0.992961985,0,0,0,0,0,0,0,0,0,
230,1.476840391,Bayrak;O. S.;Shamim (1996). Confinement Steel Requirements for High Strength Concrete Columns. Eleventh World Conference on Earthquake Engineering. Acapulco (Mexico).,Bayrak and Sheikh,ES-1HT,/data/dibbs_experiments_files/sys_nees/aci369columndatabase/rectangular/230.csv,12.00787402,12.00787402,10.54133858,10.54,0.45,72.51968504,72.51968504,6.879551821,3,0.769291339,3,0.769291339,2,1,0.769291339,65830,0.025788692,2,2,0.629133858,3.74015748,67135,0.032,0.01384363,0.35480859,0.34,2,10454.5,753.878321,0.500110234,0,0,0,1,1,33.11084867,0.456186886,1.476840391,0,0,0,30.61556741,149.38,0.204945418,0,0,0,0,0,0,0,0,0,
231,2.394522258,Bayrak;O. S.;Shamim (1996). Confinement Steel Requirements for High Strength Concrete Columns. Eleventh World Conference on Earthquake Engineering. Acapulco (Mexico).,Bayrak and Sheikh,AS-2HT,/data/dibbs_experiments_files/sys_nees/aci369columndatabase/rectangular/231.csv,12.00787402,12.00787402,10.62795276,10.63,0.55,72.51968504,72.51968504,6.823485831,3,0.769291339,3,0.769291339,2,1,0.769291339,65830,0.025788692,3.414,3.414,0.444094488,3.543307087,78590,0.028,0.012428801,0.333395073,0.32,2,10396.5,539.7810602,0.360079369,0,0,0,1,1,33.55612269,0.542617775,2.394522258,0,0,0,33.5023678,152.25,0.220047857,0,0,0,0,0,0,0,0,0,
232,1.737872964,Bayrak;O. S.;Shamim (1996). Confinement Steel Requirements for High Strength Concrete Columns. Eleventh World Conference on Earthquake Engineering. Acapulco (Mexico).,Bayrak and Sheikh,AS-3HT,/data/dibbs_experiments_files/sys_nees/aci369columndatabase/rectangular/232.csv,12.00787402,12.00787402,10.62795276,10.63,0.55,72.51968504,72.51968504,6.823485831,3,0.769291339,3,0.769291339,2,1,0.769291339,65830,0.025788692,3.414,3.414,0.444094488,3.543307087,78590,0.028,0.012428801,0.333395073,0.32,2,10411,750.741518,0.500110234,0,0,0,1,1,33.22695126,0.483800907,1.737872964,2.416998914,0,0,30.73553956,156.56,0.196314763,0,0,0,0,0,0,0,0,0,
233,2.258559175,Bayrak;O. S.;Shamim (1996). Confinement Steel Requirements for High Strength Concrete Columns. Eleventh World Conference on Earthquake Engineering. Acapulco (Mexico).,Bayrak and Sheikh,AS-4HT,/data/dibbs_experiments_files/sys_nees/aci369columndatabase/rectangular/233.csv,12.00787402,12.00787402,10.54133858,10.54,0.45,72.51968504,72.51968504,6.879551821,3,0.769291339,3,0.769291339,2,1,0.769291339,65830,0.025788692,3.414,3.414,0.629133858,3.937007874,67135,0.051,0.022449523,0.373482726,0.36,2,10425.5,751.787119,0.500110234,0,0,0,1,1,33.18822521,0.984873441,2.258559175,3.932725299,0,0,30.5705918,222.45,0.137425475,0,0,0,0,0,0,0,0,0,
234,0.646720955,Bayrak;O. S.;Shamim (1996). Confinement Steel Requirements for High Strength Concrete Columns. Eleventh World Conference on Earthquake Engineering. Acapulco (Mexico).,Bayrak and Sheikh,AS-5HT,/data/dibbs_experiments_files/sys_nees/aci369columndatabase/rectangular/234.csv,12.00787402,12.00787402,10.54055118,10.54,0.45,72.51968504,72.51968504,6.880065738,3,0.769291339,3,0.769291339,2,1,0.769291339,65830,0.025788692,3.414,3.414,0.62992126,3.543307087,67135,0.04,0.025006391,0.336159564,0.32,2,14761,957.8728,0.450049015,0,0,0,1,1,44.83295965,0.299203316,0.646720955,0,0,0,38.44916561,251.35,0.152969051,0,0,0,0,0,0,0,0,0,
235,1.538892508,Bayrak;O. S.;Shamim (1996). Confinement Steel Requirements for High Strength Concrete Columns. Eleventh World Conference on Earthquake Engineering. Acapulco (Mexico).,Bayrak and Sheikh,AS-6HT,/data/dibbs_experiments_files/sys_nees/aci369columndatabase/rectangular/235.csv,12.00787402,12.00787402,10.54133858,10.54,0.45,72.51968504,72.51968504,6.879551821,3,0.769291339,3,0.769291339,2,1,0.769291339,65830,0.025788692,3.414,3.414,0.629133858,2.992125984,67135,0.067,0.029538845,0.283846872,0.27,2,14775.5,980.2300255,0.460101416,0,0,0,1,1,44.18642352,0.480626677,1.538892508,3.507323561,0,0,38.13561868,290.3,0.131364041,0,0,0,0,0,0,0,0,0,
236,1.248074919,Bayrak;O. S.;Shamim (1996). Confinement Steel Requirements for High Strength Concrete Columns. Eleventh World Conference on Earthquake Engineering. Acapulco (Mexico).,Bayrak and Sheikh,AS-7HT,/data/dibbs_experiments_files/sys_nees/aci369columndatabase/rectangular/236.csv,12.00787402,12.00787402,10.62795276,10.63,0.55,72.51968504,72.51968504,6.823485831,3,0.769291339,3,0.769291339,2,1,0.769291339,65830,0.025788692,3.414,3.414,0.444094488,3.700787402,78590,0.027,0.011899916,0.348212632,0.33,2,14790,959.861718,0.450099211,0,0,0,1,1,38.64859831,0.530321031,1.248074919,2.184923996,0,0,38.67781546,158.6,0.243872785,0,0,0,0,0,0,0,0,0,
237,0.98414658,Bayrak;O. S.;Shamim (1996). Confinement Steel Requirements for High Strength Concrete Columns. Eleventh World Conference on Earthquake Engineering. Acapulco (Mexico).,Bayrak and Sheikh,ES-8HT,/data/dibbs_experiments_files/sys_nees/aci369columndatabase/rectangular/237.csv,12.00787402,12.00787402,10.54133858,10.54,0.45,72.51968504,72.51968504,6.879551821,3,0.769291339,3,0.769291339,2,1,0.769291339,65830,0.025788692,3.414,3.414,0.629133858,2.755905512,67135,0.043,0.032070746,0.261437908,0.25,2,14819,1004.487969,0.47010362,0,0,0,1,1,40.00778823,0.40459809,0.98414658,0,0,0,37.79037698,312.29,0.121010823,0,0,0,0,0,0,0,0,0,
238,3.009398176,"Saatcioglu;M. G.;Mongi (1999). ""Confinement of Reinforced Concrete Columns with Welded Reinforcement Grids."" ACI Structural Journal 96(1): 29-39.",Saatcioglu and Giria,BG-1,/data/dibbs_experiments_files/sys_nees/aci369columndatabase/rectangular/238.csv,13.77952756,13.77952756,11.87874016,11.88,1.14,64.76377953,64.76377953,5.452074771,3,0.767716535,3,0.767716535,2,1,0.767716535,66055.562,0.01950352,3,3,0.37519685,5.984251969,82650,0.01,0.0040224,0.503778338,0.46,2,4930,400.5936,0.427945468,0,0,0,1,1,43.75605593,1.580995137,3.009398176,0,0,0,31.66126462,83.19,0.380605983,0,0,0,0,0,0,0,0,0,
239,4.042691793,"Saatcioglu;M. G.;Mongi (1999). ""Confinement of Reinforced Concrete Columns with Welded Reinforcement Grids."" ACI Structural Journal 96(1): 29-39.",Saatcioglu and Giria,BG-2,/data/dibbs_experiments_files/sys_nees/aci369columndatabase/rectangular/239.csv,13.77952756,13.77952756,11.87874016,11.88,1.14,64.76377953,64.76377953,5.452074771,3,0.767716535,3,0.767716535,2,1,0.767716535,66055.562,0.01950352,3,3,0.37519685,2.992125984,82650,0.02,0.008044801,0.251889169,0.23,2,4930,400.5936,0.427945468,0,0,0,1,1,42.96250509,1.64203769,4.042691793,0,0,0,31.66126462,137.6,0.230090974,0,0,0,0,0,0,0,0,0,
240,7.051935562,"Saatcioglu;M. G.;Mongi (1999). ""Confinement of Reinforced Concrete Columns with Welded Reinforcement Grids."" ACI Structural Journal 96(1): 29-39.",Saatcioglu and Giria,BG-3,/data/dibbs_experiments_files/sys_nees/aci369columndatabase/rectangular/240.csv,13.77952756,13.77952756,11.87874016,11.88,1.14,64.76377953,64.76377953,5.452074771,3,0.767716535,3,0.767716535,2,1,0.767716535,66055.562,0.01950352,3,3,0.37519685,2.992125984,82650,0.02,0.008044801,0.251889169,0.23,2,4930,186.8088,0.199563796,0,0,0,1,1,36.93234416,1.915071125,7.051935562,0,0,0,29.94313706,130.27,0.229855265,0,0,0,0,0,0,0,0,0,
241,3.07023465,"Saatcioglu;M. G.;Mongi (1999). ""Confinement of Reinforced Concrete Columns with Welded Reinforcement Grids."" ACI Structural Journal 96(1): 29-39.",Saatcioglu and Giria,BG-4,/data/dibbs_experiments_files/sys_nees/aci369columndatabase/rectangular/241.csv,13.77952756,13.77952756,11.87992126,11.88,1.14,64.76377953,64.76377953,5.451532726,4,0.767716535,4,0.767716535,2,2,0.767716535,66062,0.02925528,4,4,0.374015748,5.984251969,82650,0.013,0.005329488,0.503728252,0.46,2,4930,432.2904,0.461806473,0,0,0,1,1,46.47187224,1.428828571,3.07023465,0,0,0,36.17612626,101.81,0.355319238,0,0,0,0,0,0,0,0,0,
242,6.01895076,"Saatcioglu;M. G.;Mongi (1999). ""Confinement of Reinforced Concrete Columns with Welded Reinforcement Grids."" ACI Structural Journal 96(1): 29-39.",Saatcioglu and Giria,BG-5,/data/dibbs_experiments_files/sys_nees/aci369columndatabase/rectangular/242.csv,13.77952756,13.77952756,11.87874016,11.88,1.14,64.76377953,64.76377953,5.452074771,4,0.767716535,4,0.767716535,2,2,0.767716535,66055.562,0.02925528,4,4,0.37519685,2.992125984,82650,0.027,0.010726401,0.251889169,0.23,2,4930,432.2904,0.461806473,0,0,0,1,1,53.35497492,1.641422492,6.01895076,0,0,0,36.16966551,174.81,0.206902884,0,0,0,0,0,0,0,0,0,
243,6.049677812,"Saatcioglu;M. G.;Mongi (1999). ""Confinement of Reinforced Concrete Columns with Welded Reinforcement Grids."" ACI Structural Journal 96(1): 29-39.",Saatcioglu and Giria,BG-6,/data/dibbs_experiments_files/sys_nees/aci369columndatabase/rectangular/243.csv,13.77952756,13.77952756,11.67401575,11.67,1.14,64.76377953,64.76377953,5.547686497,2,1.177165354,2,1.177165354,0,0,1.177165354,69277.7868,0.022927471,4,4,0.37519685,2.992125984,82650,0.027,0.010726401,0.256306489,0.23,2,4930,427.12,0.456283047,0,0,0,1,1,49.78322407,3.009457143,6.049677812,0,0,0,36.42120926,171.65,0.212177835,0,0,0,0,0,0,0,0,0,
244,6.081022492,"Saatcioglu;M. G.;Mongi (1999). ""Confinement of Reinforced Concrete Columns with Welded Reinforcement Grids."" ACI Structural Journal 96(1): 29-39.",Saatcioglu and Giria,BG-7,/data/dibbs_experiments_files/sys_nees/aci369columndatabase/rectangular/244.csv,13.77952756,13.77952756,11.99409449,11.99,1.14,64.76377953,64.76377953,5.39963893,4,0.767716535,4,0.767716535,2,2,0.767716535,66055.562,0.02925528,4,4,0.25984252,2.992125984,84100,0.013,0.005144653,0.249466601,0.23,2,4930,432.2904,0.461806473,0,0,0,1,1,48.43543534,1.915804255,6.081022492,0,0,0,36.68813368,101.5,0.361460862,0,0,0,0,0,0,0,0,0,
