Repository: LiamPledger/Drift-Capacity-of-RC-Columns

# Drift-Capacity-of-RC-Columns
This repository uses existing data for cyclic tests of RC columns to train a Gradient-Boosted Decision Tree (GBDT) machine learning algorithm to estimate drift capacity. 
A total of 498 RC column tests  from the ACI-369 database (326 rectangular columns, and 172 circular columns) are used to train the algorithm.
Please get in touch if you would like to share more tests not currently included in the repository.

## RC Column Calculator

### Usage

1. Clone or download this repository to your local machine.

2. Ensure you have Python and the required libraries (NumPy, LightGBM) installed.

3.

File: RC column database.csv (part 4 of 4)
"ID (From ACI 369 databases). The first 104 entries are circular columns, the rest (237) are rectangular columns",Section depth [in.],Section width [in.],a [in.],a/d,Bar dia. [in.],fy (longi. reinf.) [psi],pL (longi. reinf.),Spacing of trans. reinf. (s) [in.],fy (trans. reinf.) [psi],pv (trans. reinf. ratio),s/d,f'c [psi],Axial load(P) [kips],Axial load ratio,s/lbd,a/s,pl * fyl,pt * fyt,A [in],I,Drift ratio at 0.8Vmax1 [%],Col.Name,References
258,7.992125984,7.992125984,24.01574803,3.700333637,0.625984252,82978.4005,0.019273121,3,74480.61249,0.009164654,0.462238399,5518.563503,127.9112,0.3628757,4.79245283,8.005249343,1599.252753,682.5890432,63.87407774,339.991484,4.2131,C5-40N,Matamoros;A. B. (1999). Study of Drift Limits for High-Strength Concrete Columns. Department of Civil Engineering. Urbana (Illinois);University of Illinois at Urbana-Champaign. Doctor of Philosophy: 484.
259,7.992125984,7.992125984,24.01574803,3.700333637,0.625984252,83123.4005,0.019273121,3.039370079,74625.61249,0.009045941,0.468304519,5518.563503,127.9112,0.3628757,4.855345912,7.901554403,1602.047356,675.0588877,63.87407774,339.991484,4.1639,C5-40S,Matamoros;A. B. (1999). Study of Drift Limits for High-Strength Concrete Columns. Department of Civil Engineering. Urbana (Illinois);University of Illinois at Urbana-Champaign. Doctor of Philosophy: 484.
260,15.7480315,15.7480315,55.11811024,3.998571939,0.75,72065,0.021376722,1.968503937,66627.5,0.006333843,0.142806141,3616.3,101.16,0.112795512,2.624671916,28,1540.513471,422.0081245,248.0004961,5125.35384,6.1229,C1-1,"Mo;Y. L. W.;S.J. (2000). ""Seismic Behavior of RC Columns with Various Tie Configurations."" Journal of Structural Engineering (ASCE) 126(10): 1122-1130."
261,15.7480315,15.7480315,55.11811024,3.998571939,0.75,72065,0.021376722,1.968503937,66627.5,0.006333843,0.142806141,3867.15,151.74,0.158218227,2.624671916,28,1540.513471,422.0081245,248.0004961,5125.35384,6.8981,C1-2,"Mo;Y. L. W.;S.J. (2000). ""Seismic Behavior of RC Columns with Various Tie Configurations."" Journal of Structural Engineering (ASCE) 126(10): 1122-1130."
262,15.7480315,15.7480315,55.11811024,3.998571939,0.75,72065,0.021376722,1.968503937,66627.5,0.006333843,0.142806141,3788.85,202.32,0.215317265,2.624671916,28,1540.513471,422.0081245,248.0004961,5125.35384,5.8404,C1-3,"Mo;Y. L. W.;S.J. (2000). ""Seismic Behavior of RC Columns with Various Tie Configurations."" Journal of Structural Engineering (ASCE) 126(10): 1122-1130."
263,15.7480315,15.7480315,55.11811024,3.998571939,0.75,72065,0.021376722,2.047244094,66627.5,0.006090234,0.148518386,3672.85,101.16,0.111058826,2.729658792,26.92307693,1540.513471,405.7770658,248.0004961,5125.35384,6.9324,C2-1,"Mo;Y. L. W.;S.J. (2000). ""Seismic Behavior of RC Columns with Various Tie Configurations."" Journal of Structural Engineering (ASCE) 126(10): 1122-1130."
264,15.7480315,15.7480315,55.11811024,3.998571939,0.75,72065,0.021376722,2.047244094,66627.5,0.006090234,0.148518386,3932.4,151.74,0.155592924,2.729658792,26.92307693,1540.513471,405.7770658,248.0004961,5125.35384,6.8522,C2-2,"Mo;Y. L. W.;S.J. (2000). ""Seismic Behavior of RC Columns with Various Tie Configurations."" Journal of Structural Engineering (ASCE) 126(10): 1122-1130."
265,15.7480315,15.7480315,55.11811024,3.998571939,0.75,72065,0.021376722,2.047244094,66627.5,0.006090234,0.148518386,3881.65,202.32,0.210169598,2.729658792,26.92307693,1540.513471,405.7770658,248.0004961,5125.35384,5.1898,C2-3,"Mo;Y. L. W.;S.J. (2000). ""Seismic Behavior of RC Columns with Various Tie Configurations."" Journal of Structural Engineering (ASCE) 126(10): 1122-1130."
266,15.7480315,15.7480315,55.11811024,3.998571939,0.75,72065,0.021376722,2.125984252,66627.5,0.00586467,0.154230632,3828,101.16,0.106557578,2.834645669,25.92592593,1540.513471,390.7483004,248.0004961,5125.35384,6.7279,C3-1,"Mo;Y. L. W.;S.J. (2000). ""Seismic Behavior of RC Columns with Various Tie Configurations."" Journal of Structural Engineering (ASCE) 126(10): 1122-1130."
267,15.7480315,15.7480315,55.11811024,3.998571939,0.75,72065,0.021376722,2.125984252,66627.5,0.00586467,0.154230632,3987.5,151.74,0.153442913,2.834645669,25.92592593,1540.513471,390.7483004,248.0004961,5125.35384,6.7811,C3-2,"Mo;Y. L. W.;S.J. (2000). ""Seismic Behavior of RC Columns with Various Tie Configurations."" Journal of Structural Engineering (ASCE) 126(10): 1122-1130."
268,15.7480315,15.7480315,55.11811024,3.998571939,0.75,72065,0.021376722,2.125984252,66627.5,0.00586467,0.154230632,3900.5,202.32,0.209153908,2.834645669,25.92592593,1540.513471,390.7483004,248.0004961,5125.35384,6.0447,C3-3,"Mo;Y. L. W.;S.J. (2000). ""Seismic Behavior of RC Columns with Various Tie Configurations."" Journal of Structural Engineering (ASCE) 126(10): 1122-1130."
269,20,12.00787402,72.00787402,3.892317514,0.984251969,60000,0.025345236,2.952755906,60000,0.013733738,0.159608427,12035,0,0,2.999999999,24.38666666,1520.71416,824.02428,240.1574804,8005.249347,6.0591,ORC1,"Aboutaha;R. S. M.;R.I. (1999). ""Seismic Resistance of Steel-Tubed High-Strength Reinforced-Concrete Columns."" Journal of Structural Engineering (ASCE) 125(5): 485-494."
270,20,12.00787402,72.00787402,3.892317514,0.984251969,60000,0.025345236,2.952755906,60000,0.013733738,0.159608427,12035,346.8664,0.120010714,2.999999999,24.38666666,1520.71416,824.02428,240.1574804,8005.249347,4.9625,ORC2,"Aboutaha;R. S. M.;R.I. (1999). ""Seismic Resistance of Steel-Tubed High-Strength Reinforced-Concrete Columns."" Journal of Structural Engineering (ASCE) 125(5): 485-494."
271,20,12.008,72.008,3.892324324,0.984,60000,0.025331995,2.953,60000,0.01375334,0.159621622,12035,462.638,0.160064319,3.00101626,24.38469353,1519.9197,825.2004,240.16,8005.333333,3.8815,ORC3,"Aboutaha;R. S. M.;R.I. (1999). ""Seismic Resistance of Steel-Tubed High-Strength Reinforced-Concrete Columns."" Journal of Structural Engineering (ASCE) 125(5): 485-494."
273,6,6,23.5,4.475770925,0.375,74983.125,0.024543693,1,114985,0.006135923,0.190458337,12513.5,90.11706364,0.200044094,2.666666667,23.5,1840.3628,705.5391062,36,108,3.3906,A3,"Thomson;J. W.;John (1994). ""Lateral Load Behavior of Reinforced Concrete Columns Constructed Using High-Strength Materials."" ACI Structural Journal 91(5): 605-615."
275,6,6,23.5,4.475770925,0.375,65985.15,0.024543693,1,114985,0.006982681,0.190458337,12093,43.54439807,0.100022047,2.666666667,23.5,1619.519264,802.9035748,36,108,3.2834,B2,"Thomson;J. W.;John (1994). ""Lateral Load Behavior of Reinforced Concrete Columns Constructed Using High-Strength Materials."" ACI Structural Journal 91(5): 605-615."
276,6,6,23.5,4.475770925,0.375,65985.15,0.024543693,1,114985,0.006982681,0.190458337,13050,93.98071526,0.200044094,2.666666667,23.5,1619.519264,802.9035748,36,108,1.9179,B3,"Thomson;J. W.;John (1994). ""Lateral Load Behavior of Reinforced Concrete Columns Constructed Using High-Strength Materials."" ACI Structural Journal 91(5): 605-615."
278,6,6,23.5,4.475770925,0.375,68984.475,0.024543693,1,182990,0.006982681,0.190458337,10817,38.94978533,0.100022047,2.666666667,23.5,1693.133776,1277.760796,36,108,3.2677,C2,"Thomson;J. W.;John (1994). ""Lateral Load Behavior of Reinforced Concrete Columns Constructed Using High-Strength Materials."" ACI Structural Journal 91(5): 605-615."
279,6,6,23.5,4.475770925,0.375,68984.475,0.024543693,1,182990,0.006982681,0.190458337,11861,85.41802787,0.200044094,2.666666667,23.5,1693.133776,1277.760796,36,108,3.0698,C3,"Thomson;J. W.;John (1994). ""Lateral Load Behavior of Reinforced Concrete Columns Constructed Using High-Strength Materials."" ACI Structural Journal 91(5): 605-615."
280,6,6,23.5,4.475770925,0.375,68984.475,0.024543693,1.25,182990,0.005586144,0.238072922,10991,79.15264686,0.200044094,3.333333333,18.8,1693.133776,1022.208491,36,108,2.2885,D1,"Thomson;J. W.;John (1994). ""Lateral Load Behavior of Reinforced Concrete Columns Constructed Using High-Strength Materials."" ACI Structural Journal 91(5): 605-615."
281,6,6,23.5,4.475770925,0.375,68984.475,0.024543693,1.5,182990,0.00465512,0.285687506,12615,90.84802476,0.200044094,4,15.66666667,1693.133776,851.8404088,36,108,2.0153,D2,"Thomson;J. W.;John (1994). ""Lateral Load Behavior of Reinforced Concrete Columns Constructed Using High-Strength Materials."" ACI Structural Journal 91(5): 605-615."
282,6,6,23.5,4.475770925,0.375,68984.475,0.024543693,1.75,182990,0.003990103,0.33330209,10324,74.34918808,0.200044094,4.666666667,13.42857143,1693.133776,730.148948,36,108,2.1064,D3,"Thomson;J. W.;John (1994). ""Lateral Load Behavior of Reinforced Concrete Columns Constructed Using High-Strength Materials."" ACI Structural Journal 91(5): 605-615."
283,12.00787402,12.00787402,78.74015748,7.499062617,0.768,65395,0.025702186,2.362204724,56695,0.018709371,0.224971879,13398,269.76,0.139638551,3.075787401,33.33333334,1680.794453,1060.727789,144.1890385,1732.539901,7.5715,1006015,"Legeron;F. P.;P. (2000). ""Behavior of High-Strength Concrete Columns under Cyclic Flexure and Constant Axial Load."" ACI Structural Journal 97(4): 591-601."
284,12.00787402,12.00787402,78.74015748,7.499062617,0.768,62350,0.025702186,2.362204724,56695,0.018709371,0.224971879,13528.5,539.52,0.276583111,3.075787401,33.33333334,1602.531297,1060.727789,144.1890385,1732.539901,5.2699,1006025,"Legeron;F. P.;P. (2000). ""Behavior of High-Strength Concrete Columns under Cyclic Flexure and Constant Axial Load."" ACI Structural Journal 97(4): 591-601."
285,12.00787402,12.00787402,78.74015748,7.499062617,0.768,65395,0.025702186,2.362204724,60610,0.018709371,0.224971879,14239,809.28,0.394173181,3.075787401,33.33333334,1680.794453,1133.974976,144.1890385,1732.539901,3.3249,1006040,"Legeron;F. P.;P. (2000). ""Behavior of High-Strength Concrete Columns under Cyclic Flexure and Constant Axial Load."" ACI Structural Journal 97(4): 591-601."
287,12.00787402,12.00787402,78.74015748,7.499062617,0.768,62350,0.025702186,5.118110236,56695,0.008635094,0.48743907,14166.5,539.52,0.264126963,6.664206036,15.38461539,1602.531297,489.5666543,144.1890385,1732.539901,2.2823,10013025,"Legeron;F. P.;P. (2000). ""Behavior of High-Strength Concrete Columns under Cyclic Flexure and Constant Axial Load."" ACI Structural Journal 97(4): 591-601."
288,12.008,12.008,78.74,7.499047619,0.768,65395,0.025701647,5.118,60610,0.008635893,0.487428571,15123.5,809.28,0.37111212,6.6640625,15.38491598,1680.759206,523.4214747,144.192064,1732.61261,1.4567,10013040,"Legeron;F. P.;P. (2000). ""Behavior of High-Strength Concrete Columns under Cyclic Flexure and Constant Axial Load."" ACI Structural Journal 97(4): 591-601."
289,12.00787402,12.00787402,78.74015748,7.499062617,0.768,64670,0.025702186,2.362204724,63510,0.018709371,0.224971879,11411.5,651.92,0.396204428,3.075787401,33.33333334,1662.160369,1188.232152,144.1890385,1732.539901,8.6896,806040,"Paultre;P. L.;F.; Mongeau;D. (2001). ""Influence of Concrete Strength and Transverse Reinforcement Yield Strength on Behavior of High-Strength Concrete Columns."" ACI Structural Journal 98(4): 490-501."
290,12.00787402,12.00787402,78.74015748,7.499062617,0.768,64670,0.025702186,2.362204724,63510,0.018709371,0.224971879,15834,944.16,0.41354494,3.075787401,33.33333334,1662.160369,1188.232152,144.1890385,1732.539901,6.1045,1206040,"Paultre;P. L.;F.; Mongeau;D. (2001). ""Influence of Concrete Strength and Transverse Reinforcement Yield Strength on Behavior of High-Strength Concrete Columns."" ACI Structural Journal 98(4): 490-501."
291,12.00787402,12.00787402,78.74015748,7.448789572,0.768,64670,0.025702186,2.165354331,119625,0.014425739,0.204841713,15877.5,809.28,0.353495949,2.819471785,36.36363636,1662.160369,1725.679028,144.1890385,1732.539901,5.3651,1005540,"Paultre;P. L.;F.; Mongeau;D. (2001). ""Influence of Concrete Strength and Transverse Reinforcement Yield Strength on Behavior of High-Strength Concrete Columns."" ACI Structural Journal 98(4): 490-501."
292,12.00787402,12.00787402,78.74015748,7.448789572,0.768,64670,0.025702186,3.149606299,119625,0.009917696,0.297951583,15109,809.28,0.371476069,4.101049868,25,1662.160369,1186.404384,144.1890385,1732.539901,2.8289,1008040,"Paultre;P. L.;F.; Mongeau;D. (2001). ""Influence of Concrete Strength and Transverse Reinforcement Yield Strength on Behavior of High-Strength Concrete Columns."" ACI Structural Journal 98(4): 490-501."
293,12.00787402,12.00787402,78.74015748,7.448789572,0.768,64670,0.025702186,2.165,107880,0.020413564,0.204808194,15152.5,1157.72,0.529891555,2.819010417,36.36958775,1662.160369,2202.215284,144.1890385,1732.539901,3.313,1005552,"Paultre;P. L.;F.; Mongeau;D. (2001). ""Influence of Concrete Strength and Transverse Reinforcement Yield Strength on Behavior of High-Strength Concrete Columns."" ACI Structural Journal 98(4): 490-501."
294,12.00787402,12.00787402,78.74015748,7.499062617,0.768,64670,0.025702186,2.362204724,71340,0.018709371,0.224971879,15863,1157.72,0.506157838,3.075787401,33.33333334,1662.160369,1334.726527,144.1890385,1732.539901,3.303,1006052,"Paultre;P. L.;F.; Mongeau;D. (2001). ""Influence of Concrete Strength and Transverse Reinforcement Yield Strength on Behavior of High-Strength Concrete Columns."" ACI Structural Journal 98(4): 490-501."
309,9.842519685,9.842519685,24.60629921,2.863688431,0.5,66845,0.024321959,1.57480315,70325,0.005026548,0.18327606,5452,158.484,0.300066141,3.1496063,15.62499999,1625.801349,353.4919881,96.87519375,782.0669303,2.9732,D1N30,Kono;S. W.;Fumio (2000). Damage Evaluation of Reinforced Concrete Columns Under Multiaxial Cyclic Loadings. The Second U.S. - Japan Workshop on Performance-Based Earthquake Engineering Methodology for Reinforced Concrete Building Structures Sapporo;Hokkaido (Japan);Pacific Earthquake Engineering Research Center (UC Berkeley): 229-240.
310,9.842519685,9.842519685,24.60629921,2.863688431,0.5,66845,0.024321959,1.57480315,70325,0.005026548,0.18327606,5452,316.968,0.600132281,3.1496063,15.62499999,1625.801349,353.4919881,96.87519375,782.0669303,1.9975,D1N60,Kono;S. W.;Fumio (2000). Damage Evaluation of Reinforced Concrete Columns Under Multiaxial Cyclic Loadings. The Second U.S. - Japan Workshop on Performance-Based Earthquake Engineering Methodology for Reinforced Concrete Building Structures Sapporo;Hokkaido (Japan);Pacific Earthquake Engineering Research Center (UC Berkeley): 229-240.
312,23.62204724,23.62204724,47.24409449,2.227171492,1,56260,0.016890249,3.937007874,75980,0.008445125,0.185597624,5684,1798.4,0.567018406,3.937007874,12,950.2454087,641.6605975,558.0011158,25947.10377,2.2485,L1N60,Kono;S. W.;Fumio (2000). Damage Evaluation of Reinforced Concrete Columns Under Multiaxial Cyclic Loadings. The Second U.S. - Japan Workshop on Performance-Based Earthquake Engineering Methodology for Reinforced Concrete Building Structures Sapporo;Hokkaido (Japan);Pacific Earthquake Engineering Research Center (UC Berkeley): 229-240.
314,15.7480315,15.7480315,49.01574803,3.456892961,0.5,52635,0.015834609,2.755905512,53360,0.002019595,0.19436346,5205.5,35.2936,0.027338895,5.511811024,17.78571428,833.4546447,107.7655892,248.0004961,5125.35384,3.5109,Test1,"Takemura;H. K.;K. (1997). ""Effect of Loading Hysteresis on Ductility Capacity of Reinforced Concrete Bridge Piers."" Proceedings of Structural Engineering (Japan Society of Civil Engineers) 43A: 849-858."
315,15.748,15.748,49.016,3.456943367,0.5,52635,0.015834672,2.756,53360,0.00201918,0.194371959,5176.5,35.294,0.027492476,5.512,17.78519594,833.4579607,107.7434448,247.999504,5125.312832,4.3047,Test2,"Takemura;H. K.;K. (1997). ""Effect of Loading Hysteresis on Ductility Capacity of Reinforced Concrete Bridge Piers."" Proceedings of Structural Engineering (Japan Society of Civil Engineers) 43A: 849-858."
316,15.7480315,15.7480315,49.01574803,3.456892961,0.5,52635,0.015834609,2.755905512,53360,0.002019595,0.19436346,4973.5,35.2936,0.028614179,5.511811024,17.78571428,833.4546447,107.7655892,248.0004961,5125.35384,5.9542,Test3,"Takemura;H. K.;K. (1997). ""Effect of Loading Hysteresis on Ductility Capacity of Reinforced Concrete Bridge Piers."" Proceedings of Structural Engineering (Japan Society of Civil Engineers) 43A: 849-858."
320,18,18,94.5,5.88,0.875,66700,0.0148,14,63500,0.00087,0.871595331,3570,290,0.25,16,6.75,987.16,55.245,324,8748,2.0741,L0,"Harries, K.A. , Ricles,  J.,  Pessiki, S. and Sause, R. (2006)""Seismic Retrofit of Lap Splices in Nonductile Square Columns using Carbon Fiber-Reinforced Jackets"",ACI Structural Journal 103(6):874-884."
321,18,18,72,4.61,1,74000,0.0194,18,69700,0.00068,1.152,5255,120,0.07,18,4,1435.6,47.396,324,8748,1.5,S10MI,"Melek, M. and Wallace, J. W. (2004) ""Cylic Behavior of Columns with Short Lap Splices"", ACI Structural Journal 101(6):802-811."
322,18,18,72,4.61,1,74000,0.0194,18,69700,0.00068,1.152,5255,240,0.14,18,4,1435.6,47.396,324,8748,1.5417,S20MI,"Melek, M. and Wallace, J. W. (2004) ""Cylic Behavior of Columns with Short Lap Splices"", ACI Structural Journal 101(6):802-811."
323,18,18,72,4.61,1,74000,0.0194,18,69700,0.00068,1.152,5255,360,0.21,18,4,1435.6,47.396,324,8748,1.375,S30MI,"Melek, M. and Wallace, J. W. (2004) ""Cylic Behavior of Columns with Short Lap Splices"", ACI Structural Journal 101(6):802-811."
324,18,18,66,4.22,1,74000,0.0194,18,69700,0.00068,1.152,5125,240,0.14,18,3.666666667,1435.6,47.396,324,8748,1.5,S20HI,"Melek, M. and Wallace, J. W. (2004) ""Cylic Behavior of Columns with Short Lap Splices"", ACI Structural Journal 101(6):802-811."
326,18,18,60,3.84,1,74000,0.0194,18,69700,0.00068,1.152,5125,360,0.22,18,3.333333333,1435.6,47.396,324,8748,1.4833,S30XI,"Melek, M. and Wallace, J. W. (2004) ""Cylic Behavior of Columns with Short Lap Splices"", ACI Structural Journal 101(6):802-811."
