Repository: LiamPledger/Drift-Capacity-of-RC-Columns

# Drift-Capacity-of-RC-Columns
This repository uses existing data for cyclic tests of RC columns to train a Gradient-Boosted Decision Tree (GBDT) machine learning algorithm to estimate drift capacity. 
A total of 498 RC column tests  from the ACI-369 database (326 rectangular columns, and 172 circular columns) are used to train the algorithm.
Please get in touch if you would like to share more tests not currently included in the repository.

## RC Column Calculator

### Usage

1. Clone or download this repository to your local machine.

2. Ensure you have Python and the required libraries (NumPy, LightGBM) installed.

3.

File: NEES_Database__ACI_369_Rectangular_Columns.csv (part 5 of 5)
low deformations), with Vs fully effective for s\/d<0.75, Vs=0 for s\/d>1.0 and interpolated in between"",""fmt"":""%.2f""","""fmt"":""%.2f""","""unit"":""kips"",""fmt"":""%.2f""","""unit"":""%"",""desc"":""Drift ratio at Vmax2 = abs(lateral drift \/ lc *100)"",""fmt"":""%.2f""","""unit"":""%"",""desc"":""Drift ratio when lateral load capacity drops to 0.8Vmax2 = abs(lateral drift \/ lc *100); if such a point is not reached during testing a zero value is placed"",""fmt"":""%.2f""","""unit"":""%"",""desc"":""Drift ratio when lateral load capacity drops to 0.25Vmax2 = abs(lateral drift \/ lc *100); if such a point is not reached during testing a zero value is placed"",""fmt"":""%.2f""","""unit"":""%"",""desc"":""Drift ratio at axial failure in direction of secondary load; if such a point is not reached during testing a zero value is placed"",""fmt"":""%.2f""","""unit"":""kips"",""desc"":""Lateral load at axial failure in direction of secondary load"",""fmt"":""%.2f""","""unit"":""kips"",""desc"":""Plastic shear capcity Vp in secondary load direction, see Siva. Thesis page 23 for more info (available on the resources page under tag \""Docs and Attachements)"",""fmt"":""%.2f""","""unit"":""kips"",""desc"":""Vo2=ACI 369R-11 shear capcity in primary load direction with k=1 (low deformations), with Vs fully effective for s\/d<0.75, Vs=0 for s\/d>1.0 and interpolated in between"",""fmt"":""%.2f""","""fmt"":""%.2f"""
DATASTART,,,,,,,,,,,,,,,,,,,,,,,,,,,,,,,,,,,,,,,,,,,,,,,,,,,,,,,,,,,
245,7.082971429,"Saatcioglu;M. G.;Mongi (1999). ""Confinement of Reinforced Concrete Columns with Welded Reinforcement Grids."" ACI Structural Journal 96(1): 29-39.",Saatcioglu and Giria,BG-8,/data/dibbs_experiments_files/sys_nees/aci369columndatabase/rectangular/245.csv,13.77952756,13.77952756,11.99409449,11.99,1.14,64.76377953,64.76377953,5.39963893,4,0.767716535,4,0.767716535,2,2,0.767716535,66055.562,0.02925528,4,4,0.25984252,2.992125984,84100,0.013,0.005144653,0.249466601,0.23,2,4930,216.0328,0.230783162,0,0,0,1,1,44.62029919,1.945441337,7.082971429,0,0,0,37.73727196,94.31,0.400155135,0,0,0,0,0,0,0,0,0,
246,7.051935562,"Saatcioglu;M. G.;Mongi (1999). ""Confinement of Reinforced Concrete Columns with Welded Reinforcement Grids."" ACI Structural Journal 96(1): 29-39.",Saatcioglu and Giria,BG-9,/data/dibbs_experiments_files/sys_nees/aci369columndatabase/rectangular/246.csv,13.77952756,13.77952756,12.06299213,12.06,1.14,64.76377953,64.76377953,5.368798956,6,0.62992126,6,0.62992126,2,4,0.62992126,62027.781,0.032826438,4,4,0.25984252,2.992125984,84100,0.013,0.005144653,0.248041775,0.23,2,4930,432.2904,0.461806473,0,0,0,1,1,49.30519951,1.945441337,7.051935562,0,0,0,37.88823459,102.08,0.371152552,0,0,0,0,0,0,0,0,0,
247,6.991099088,"Saatcioglu;M. G.;Mongi (1999). ""Confinement of Reinforced Concrete Columns with Welded Reinforcement Grids."" ACI Structural Journal 96(1): 29-39.",Saatcioglu and Giria,BG-10,/data/dibbs_experiments_files/sys_nees/aci369columndatabase/rectangular/247.csv,13.77952756,13.77952756,11.9476378,11.95,1.14,64.76377953,64.76377953,5.420634659,6,0.62992126,6,0.62992126,2,4,0.62992126,62027.781,0.032826438,4,4,0.37519685,2.992125984,82650,0.027,0.010726401,0.250436616,0.23,2,4930,432.2904,0.461806473,0,0,0,1,1,53.49558085,2.340991489,6.991099088,0,0,0,37.31746337,175.83,0.212237686,0,0,0,0,0,0,0,0,0,
248,5.246557377,Matamoros;A. B. (1999). Study of Drift Limits for High-Strength Concrete Columns. Department of Civil Engineering. Urbana (Illinois);University of Illinois at Urbana-Champaign. Doctor of Philosophy: 484.,Matamoros et al.,C10-05N,/data/dibbs_experiments_files/sys_nees/aci369columndatabase/rectangular/248.csv,7.992125984,7.992125984,5.730314961,5.73,1.57,24.01574803,24.01574803,4.190999656,2,0.625984252,2,0.625984252,0,0,0.625984252,84977.88003,0.019273121,2,2,0.374015748,3,58984.64614,0.01,0.009164654,0.523531432,0.41,2,10097.37163,31.9216,0.049493899,0,0,0,1,1,15.79937141,2.06947541,5.246557377,0,0,0,15.69673649,34.7,0.452377849,0,0,0,0,0,0,0,0,0,
249,5.204918033,Matamoros;A. B. (1999). Study of Drift Limits for High-Strength Concrete Columns. Department of Civil Engineering. Urbana (Illinois);University of Illinois at Urbana-Champaign. Doctor of Philosophy: 484.,Matamoros et al.,C10-05S,/data/dibbs_experiments_files/sys_nees/aci369columndatabase/rectangular/249.csv,7.992125984,7.992125984,5.738188976,5.74,1.57,24.01574803,24.01574803,4.185248714,2,0.625984252,2,0.625984252,0,0,0.625984252,84977.88003,0.019273121,2,2,0.374015748,3,58984.64614,0.01,0.009164654,0.522813036,0.41,2,10097.37163,31.9216,0.049493899,0,0,0,1,1,15.2993913,1.944557377,5.204918033,0,0,0,15.70688058,34.75,0.452049041,0,0,0,0,0,0,0,0,0,
250,6.245901639,Matamoros;A. B. (1999). Study of Drift Limits for High-Strength Concrete Columns. Department of Civil Engineering. Urbana (Illinois);University of Illinois at Urbana-Champaign. Doctor of Philosophy: 484.,Matamoros et al.,C10-10N,/data/dibbs_experiments_files/sys_nees/aci369columndatabase/rectangular/250.csv,7.992125984,7.992125984,6.289370079,6.29,1.02,24.01574803,24.01574803,3.818466354,2,0.625984252,2,0.625984252,0,0,0.625984252,82978.4005,0.019273121,2,2,0.374015748,3,74480.61249,0.01,0.009164654,0.476995305,0.41,2,9827.44189,64.068,0.102064812,0,0,0,1,1,21.49914473,2.823147541,6.245901639,0,0,0,19.54049745,47.36,0.412624196,0,0,0,0,0,0,0,0,0,
251,6.245901639,Matamoros;A. B. (1999). Study of Drift Limits for High-Strength Concrete Columns. Department of Civil Engineering. Urbana (Illinois);University of Illinois at Urbana-Champaign. Doctor of Philosophy: 484.,Matamoros et al.,C10-10S,/data/dibbs_experiments_files/sys_nees/aci369columndatabase/rectangular/251.csv,7.992125984,7.992125984,6.368110236,6.37,0.94,24.01574803,24.01574803,3.771251932,2,0.625984252,2,0.625984252,0,0,0.625984252,83123.4005,0.019273121,2,2,0.374015748,3.039370079,74625.61249,0.01,0.009045941,0.477279753,0.42,2,9827.44189,64.068,0.102064812,0,0,0,1,1,21.19915667,1.982032787,6.245901639,0,0,0,19.77658513,47.57,0.415768981,0,0,0,0,0,0,0,0,0,
252,5.204918033,Matamoros;A. B. (1999). Study of Drift Limits for High-Strength Concrete Columns. Department of Civil Engineering. Urbana (Illinois);University of Illinois at Urbana-Champaign. Doctor of Philosophy: 484.,Matamoros et al.,C10-20N,/data/dibbs_experiments_files/sys_nees/aci369columndatabase/rectangular/252.csv,7.992125984,7.992125984,6.438976378,6.44,0.87,24.01574803,24.01574803,3.729746255,2,0.625984252,2,0.625984252,0,0,0.625984252,82978.4005,0.019273121,2,2,0.374015748,3,74480.61249,0.01,0.009164654,0.465912565,0.41,2,9497.527768,127.9112,0.21084988,0,0,0,1,1,24.19903721,2.823147541,5.204918033,0,0,0,25.04051148,51.98,0.481750462,0,0,0,0,0,0,0,0,0,
253,5.204918033,Matamoros;A. B. (1999). Study of Drift Limits for High-Strength Concrete Columns. Department of Civil Engineering. Urbana (Illinois);University of Illinois at Urbana-Champaign. Doctor of Philosophy: 484.,Matamoros et al.,C10-20S,/data/dibbs_experiments_files/sys_nees/aci369columndatabase/rectangular/253.csv,7.992125984,7.992125984,6.730314961,6.73,0.57,24.01574803,24.01574803,3.568294823,2,0.625984252,2,0.625984252,0,0,0.625984252,83123.4005,0.019273121,2,2,0.374015748,3.039370079,74625.61249,0.01,0.009045941,0.451594033,0.42,2,9497.527768,127.9112,0.21084988,0,0,0,1,1,23.29907303,3.027180328,5.204918033,0,0,0,26.3290657,53.92,0.488253924,0,0,0,0,0,0,0,0,0,
254,6.370819672,Matamoros;A. B. (1999). Study of Drift Limits for High-Strength Concrete Columns. Department of Civil Engineering. Urbana (Illinois);University of Illinois at Urbana-Champaign. Doctor of Philosophy: 484.,Matamoros et al.,C5-00N,/data/dibbs_experiments_files/sys_nees/aci369columndatabase/rectangular/254.csv,7.992125984,7.992125984,6.36023622,6.36,0.94,24.01574803,24.01574803,3.775920768,2,0.625984252,2,0.625984252,0,0,0.625984252,82978.4005,0.019273121,2,2,0.374015748,3,74480.61249,0.01,0.009164654,0.471680594,0.41,2,5498.568708,0,0,0,0,0,1,1,13.29947087,3.064655738,6.370819672,0,0,0,11.96846384,40.72,0.293933827,0,0,0,0,0,0,0,0,0,
255,6.377065574,Matamoros;A. B. (1999). Study of Drift Limits for High-Strength Concrete Columns. Department of Civil Engineering. Urbana (Illinois);University of Illinois at Urbana-Champaign. Doctor of Philosophy: 484.,Matamoros et al.,C5-00S,/data/dibbs_experiments_files/sys_nees/aci369columndatabase/rectangular/255.csv,7.992125984,7.992125984,6.210629921,6.21,1.09,24.01574803,24.01574803,3.866877971,2,0.625984252,2,0.625984252,0,0,0.625984252,83123.4005,0.019273121,2,2,0.374015748,3.039370079,74625.61249,0.01,0.009045941,0.489381933,0.42,2,5498.568708,0,0,0,0,0,1,1,13.10584,3.081967213,6.377065574,0,0,0,11.69182076,39.39,0.296847093,0,0,0,0,0,0,0,0,0,
256,4.180590164,Matamoros;A. B. (1999). Study of Drift Limits for High-Strength Concrete Columns. Department of Civil Engineering. Urbana (Illinois);University of Illinois at Urbana-Champaign. Doctor of Philosophy: 484.,Matamoros et al.,C5-20N,/data/dibbs_experiments_files/sys_nees/aci369columndatabase/rectangular/256.csv,7.992125984,7.992125984,5.797244094,5.8,1.51,24.01574803,24.01574803,4.142614601,2,0.625984252,2,0.625984252,0,0,0.625984252,84977.88003,0.019273121,2,2,0.374015748,3,58984.64614,0.01,0.009164654,0.517487267,0.41,2,6998.178355,64.068,0.143328157,0,0,0,1,1,16.298,1.901639344,4.180590164,0,0,0,17.1192023,35.77,0.478634013,0,0,0,0,0,0,0,0,0,
257,4.148527869,Matamoros;A. B. (1999). Study of Drift Limits for High-Strength Concrete Columns. Department of Civil Engineering. Urbana (Illinois);University of Illinois at Urbana-Champaign. Doctor of Philosophy: 484.,Matamoros et al.,C5-20S,/data/dibbs_experiments_files/sys_nees/aci369columndatabase/rectangular/257.csv,7.992125984,7.992125984,5.769685039,5.77,1.54,24.01574803,24.01574803,4.162401911,2,0.625984252,2,0.625984252,0,0,0.625984252,85122.88003,0.019273121,2,2,0.374015748,3.039370079,59129.64614,0.01,0.009045941,0.526782668,0.42,2,6998.178355,64.068,0.143328157,0,0,0,1,1,16.298,1.93442623,4.148527869,0,0,0,17.00473823,35.33,0.481252241,0,0,0,0,0,0,0,0,0,
258,4.213068852,Matamoros;A. B. (1999). Study of Drift Limits for High-Strength Concrete Columns. Department of Civil Engineering. Urbana (Illinois);University of Illinois at Urbana-Champaign. Doctor of Philosophy: 484.,Matamoros et al.,C5-40N,/data/dibbs_experiments_files/sys_nees/aci369columndatabase/rectangular/258.csv,7.992125984,7.992125984,6.49015748,6.49,0.81,24.01574803,24.01574803,3.700333637,2,0.625984252,2,0.625984252,0,0,0.625984252,82978.4005,0.019273121,2,2,0.374015748,3,74480.61249,0.01,0.009164654,0.462238399,0.41,2,5518.563503,127.9112,0.3628757,0,0,0,1,1,18.9956,2.098360656,4.213068852,0,0,0,18.13076012,49.83,0.363840108,0,0,0,0,0,0,0,0,0,
259,4.163934426,Matamoros;A. B. (1999). Study of Drift Limits for High-Strength Concrete Columns. Department of Civil Engineering. Urbana (Illinois);University of Illinois at Urbana-Champaign. Doctor of Philosophy: 484.,Matamoros et al.,C5-40S,/data/dibbs_experiments_files/sys_nees/aci369columndatabase/rectangular/259.csv,7.992125984,7.992125984,6.49015748,6.49,0.81,24.01574803,24.01574803,3.700333637,2,0.625984252,2,0.625984252,0,0,0.625984252,83123.4005,0.019273121,2,2,0.374015748,3.039370079,74625.61249,0.01,0.009045941,0.468304519,0.42,2,5518.563503,127.9112,0.3628757,0,0,0,1,1,18.9956,2.098360656,4.163934426,0,0,0,18.13076012,49.44,0.366714492,0,0,0,0,0,0,0,0,0,
260,6.122851429,"Mo;Y. L. W.;S.J. (2000). ""Seismic Behavior of RC Columns with Various Tie Configurations."" Journal of Structural Engineering (ASCE) 126(10): 1122-1130.",Mo and Wang,C1-1,/data/dibbs_experiments_files/sys_nees/aci369columndatabase/rectangular/260.csv,15.7480315,15.7480315,13.78444882,13.78,1.34,55.11811024,55.11811024,3.998571939,4,0.75,4,0.75,2,2,0.75,72065,0.021376722,4,4,0.25,1.968503937,66627.5,0.030043845,0.006333843,0.142806141,0.13,2,3616.3,101.16,0.112795512,0,0,0,1,1,56.2,2.423785714,6.122851429,0,0,0,46.81170331,117.74,0.397585231,0,0,0,0,0,0,0,0,0,
261,6.898095714,"Mo;Y. L. W.;S.J. (2000). ""Seismic Behavior of RC Columns with Various Tie Configurations."" Journal of Structural Engineering (ASCE) 126(10): 1122-1130.",Mo and Wang,C1-2,/data/dibbs_experiments_files/sys_nees/aci369columndatabase/rectangular/261.csv,15.7480315,15.7480315,13.78444882,13.78,1.34,55.11811024,55.11811024,3.998571939,4,0.75,4,0.75,2,2,0.75,72065,0.021376722,4,4,0.25,1.968503937,66627.5,0.030043845,0.006333843,0.142806141,0.13,2,3867.15,151.74,0.158218227,0,0,0,1,1,60.151984,2.56475,6.898095714,0,0,0,49.69486433,121.69,0.408378253,0,0,0,0,0,0,0,0,0,
262,5.840367143,"Mo;Y. L. W.;S.J. (2000). ""Seismic Behavior of RC Columns with Various Tie Configurations."" Journal of Structural Engineering (ASCE) 126(10): 1122-1130.",Mo and Wang,C1-3,/data/dibbs_experiments_files/sys_nees/aci369columndatabase/rectangular/262.csv,15.7480315,15.7480315,13.78444882,13.78,1.34,55.11811024,55.11811024,3.998571939,4,0.75,4,0.75,2,2,0.75,72065,0.021376722,4,4,0.25,1.968503937,66627.5,0.030043845,0.006333843,0.142806141,0.13,2,3788.85,202.32,0.215317265,0,0,0,1,1,68.63144,2.468857143,5.840367143,0,0,0,50.97360263,124.44,0.409640395,0,0,0,0,0,0,0,0,0,
263,6.932385714,"Mo;Y. L. W.;S.J. (2000). ""Seismic Behavior of RC Columns with Various Tie Configurations."" Journal of Structural Engineering (ASCE) 126(10): 1122-1130.",Mo and Wang,C2-1,/data/dibbs_experiments_files/sys_nees/aci369columndatabase/rectangular/263.csv,15.7480315,15.7480315,13.78444882,13.78,1.34,55.11811024,55.11811024,3.998571939,4,0.75,4,0.75,2,2,0.75,72065,0.021376722,4,4,0.25,2.047244094,66627.5,0.030043845,0.006090234,0.148518386,0.14,2,3672.85,101.16,0.111058826,0,0,0,1,1,55.76164,2.622571429,6.932385714,0,0,0,46.95067248,114.37,0.410529608,0,0,0,0,0,0,0,0,0,
264,6.852194286,"Mo;Y. L. W.;S.J. (2000). ""Seismic Behavior of RC Columns with Various Tie Configurations."" Journal of Structural Engineering (ASCE) 126(10): 1122-1130.",Mo and Wang,C2-2,/data/dibbs_experiments_files/sys_nees/aci369columndatabase/rectangular/264.csv,15.7480315,15.7480315,13.78444882,13.78,1.34,55.11811024,55.11811024,3.998571939,4,0.75,4,0.75,2,2,0.75,72065,0.021376722,4,4,0.25,2.047244094,66627.5,0.030043845,0.006090234,0.148518386,0.14,2,3932.4,151.74,0.155592924,0,0,0,1,1,64.211872,2.594928571,6.852194286,7.62,0,0,49.95858236,118.34,0.422164895,0,0,0,0,0,0,0,0,0,
265,5.189764286,"Mo;Y. L. W.;S.J. (2000). ""Seismic Behavior of RC Columns with Various Tie Configurations."" Journal of Structural Engineering (ASCE) 126(10): 1122-1130.",Mo and Wang,C2-3,/data/dibbs_experiments_files/sys_nees/aci369columndatabase/rectangular/265.csv,15.7480315,15.7480315,13.78444882,13.78,1.34,55.11811024,55.11811024,3.998571939,4,0.75,4,0.75,2,2,0.75,72065,0.021376722,4,4,0.25,2.047244094,66627.5,0.030043845,0.006090234,0.148518386,0.14,2,3881.65,202.32,0.210169598,0,0,0,1,1,69.645288,2.740214286,5.189764286,0,0,0,51.38281177,121.17,0.424043828,0,0,0,0,0,0,0,0,0,
266,6.727915714,"Mo;Y. L. W.;S.J. (2000). ""Seismic Behavior of RC Columns with Various Tie Configurations."" Journal of Structural Engineering (ASCE) 126(10): 1122-1130.",Mo and Wang,C3-1,/data/dibbs_experiments_files/sys_nees/aci369columndatabase/rectangular/266.csv,15.7480315,15.7480315,13.78444882,13.78,1.34,55.11811024,55.11811024,3.998571939,4,0.75,4,0.75,2,2,0.75,72065,0.021376722,4,4,0.25,2.125984252,66627.5,0.030043845,0.00586467,0.154230632,0.14,2,3828,101.16,0.106557578,0,0,0,1,1,56.748512,2.822071429,6.727915714,0,0,0,47.32672023,111.51,0.424426651,0,0,0,0,0,0,0,0,0,
267,6.781074286,"Mo;Y. L. W.;S.J. (2000). ""Seismic Behavior of RC Columns with Various Tie Configurations."" Journal of Structural Engineering (ASCE) 126(10): 1122-1130.",Mo and Wang,C3-2,/data/dibbs_experiments_files/sys_nees/aci369columndatabase/rectangular/267.csv,15.7480315,15.7480315,13.78444882,13.78,1.34,55.11811024,55.11811024,3.998571939,4,0.75,4,0.75,2,2,0.75,72065,0.021376722,4,4,0.25,2.125984252,66627.5,0.030043845,0.00586467,0.154230632,0.14,2,3987.5,151.74,0.153442913,0,0,0,1,1,63.499256,2.457785714,6.781074286,0,0,0,50.17851324,115.22,0.435492839,0,0,0,0,0,0,0,0,0,
268,6.044655714,"Mo;Y. L. W.;S.J. (2000). ""Seismic Behavior of RC Columns with Various Tie Configurations."" Journal of Structural Engineering (ASCE) 126(10): 1122-1130.",Mo and Wang,C3-3,/data/dibbs_experiments_files/sys_nees/aci369columndatabase/rectangular/268.csv,15.7480315,15.7480315,13.78444882,13.78,1.34,55.11811024,55.11811024,3.998571939,4,0.75,4,0.75,2,2,0.75,72065,0.021376722,4,4,0.25,2.125984252,66627.5,0.030043845,0.00586467,0.154230632,0.14,2,3900.5,202.32,0.209153908,0,0,0,1,1,68.053704,4.118,6.044655714,0,0,0,51.46499924,117.96,0.436278447,0,0,0,0,0,0,0,0,0,
269,6.059059595,"Aboutaha;R. S. M.;R.I. (1999). ""Seismic Resistance of Steel-Tubed High-Strength Reinforced-Concrete Columns."" Journal of Structural Engineering (ASCE) 125(5): 485-494.",Aboutaha and Machado,ORC1,/data/dibbs_experiments_files/sys_nees/aci369columndatabase/rectangular/269.csv,20,12.00787402,18.5,10.51,0.61,72.00787402,72.00787402,3.892317514,3,0.984251969,3,0.984251969,2,1,0.984251969,60000,0.025345236,4,4,0.393700787,2.952755906,60000,0.051881187,0.013733738,0.159608427,0.27,2,12035,0,0,0,0,0,1,1,58.03000005,3.75318,6.059059595,0,0,0,44.70686256,215.54,0.207414463,0,0,0,0,0,0,0,0,0,
270,4.962512849,"Aboutaha;R. S. M.;R.I. (1999). ""Seismic Resistance of Steel-Tubed High-Strength Reinforced-Concrete Columns."" Journal of Structural Engineering (ASCE) 125(5): 485-494.",Aboutaha and Machado,ORC2,/data/dibbs_experiments_files/sys_nees/aci369columndatabase/rectangular/270.csv,20,12.00787402,18.5,10.51,0.61,72.00787402,72.00787402,3.892317514,3,0.984251969,3,0.984251969,2,1,0.984251969,60000,0.025345236,4,4,0.393700787,2.952755906,60000,0.051881187,0.013733738,0.159608427,0.27,2,12035,346.8664,0.120010714,0,0,0,1,1,87.30812948,3.13298902,4.962512849,0,0,0,80.88777876,241.12,0.335464596,0,0,0,0,0,0,0,0,0,
271,3.881513165,"Aboutaha;R. S. M.;R.I. (1999). ""Seismic Resistance of Steel-Tubed High-Strength Reinforced-Concrete Columns."" Journal of Structural Engineering (ASCE) 125(5): 485-494.",Aboutaha and Machado,ORC3,/data/dibbs_experiments_files/sys_nees/aci369columndatabase/rectangular/271.csv,20,12.008,18.5,10.51,0.61,72.008,72.008,3.892324324,3,0.984,3,0.984,2,1,0.984,60000,0.025331995,4,4,0.394,2.953,60000,0.051959118,0.01375334,0.159621622,0.27,2,12035,462.638,0.160064319,0,0,0,1,1,95.358,2.119208977,3.881513165,0,0,0,88.11006105,247.7,0.355714586,0,0,0,0,0,0,0,0,0,
272,5.234468085,"Thomson;J. W.;John (1994). ""Lateral Load Behavior of Reinforced Concrete Columns Constructed Using High-Strength Materials."" ACI Structural Journal 91(5): 605-615.",Thomsen and Wallace,A1,/data/dibbs_experiments_files/sys_nees/aci369columndatabase/rectangular/272.csv,6,6,5.250492126,5.25,0.44,23.5,23.5,4.475770925,3,0.375,3,0.375,2,1,0.375,74979.5,0.024543693,3,3,0.125,1,114985,0.014364281,0.006135923,0.190458337,0.18,2,14891.5,0,0,0,0,0,1,1,10.43978323,3.684680851,5.234468085,0,0,0,7.070268185,26.94,0.26246533,0,0,0,0,0,0,0,0,0,
273,3.390638298,"Thomson;J. W.;John (1994). ""Lateral Load Behavior of Reinforced Concrete Columns Constructed Using High-Strength Materials."" ACI Structural Journal 91(5): 605-615.",Thomsen and Wallace,A3,/data/dibbs_experiments_files/sys_nees/aci369columndatabase/rectangular/273.csv,6,6,5.250492126,5.25,0.44,23.5,23.5,4.475770925,3,0.375,3,0.375,2,1,0.375,74983.125,0.024543693,3,3,0.125,1,114985,0.014364281,0.006135923,0.190458337,0.18,2,12513.5,90.11706364,0.200044094,0,0,0,1,1,16.44550281,1.555319149,3.390638298,5.658297872,0,0,13.24068905,31.62,0.418757372,0,0,0,0,0,0,0,0,0,
274,4.814893617,"Thomson;J. W.;John (1994). ""Lateral Load Behavior of Reinforced Concrete Columns Constructed Using High-Strength Materials."" ACI Structural Journal 91(5): 605-615.",Thomsen and Wallace,B1,/data/dibbs_experiments_files/sys_nees/aci369columndatabase/rectangular/274.csv,6,6,5.250492126,5.25,0.44,23.5,23.5,4.475770925,3,0.375,3,0.375,2,1,0.375,65989.5,0.024543693,3.414,3.414,0.125,1,114985,0.016346552,0.006982681,0.190458337,0.18,2,12687.5,0,0,0,0,0,1,1,9.133735375,4.53787234,4.814893617,0,0,0,6.223038571,29.64,0.209935819,0,0,0,0,0,0,0,0,0,
275,3.283404255,"Thomson;J. W.;John (1994). ""Lateral Load Behavior of Reinforced Concrete Columns Constructed Using High-Strength Materials."" ACI Structural Journal 91(5): 605-615.",Thomsen and Wallace,B2,/data/dibbs_experiments_files/sys_nees/aci369columndatabase/rectangular/275.csv,6,6,5.250492126,5.25,0.44,23.5,23.5,4.475770925,3,0.375,3,0.375,2,1,0.375,65985.15,0.024543693,3.414,3.414,0.125,1,114985,0.016346552,0.006982681,0.190458337,0.18,2,12093,43.54439807,0.100022047,0,0,0,1,1,12.54549917,1.623829787,3.283404255,0,0,0,10.17396315,32.44,0.313622613,0,0,0,0,0,0,0,0,0,
276,1.91787234,"Thomson;J. W.;John (1994). ""Lateral Load Behavior of Reinforced Concrete Columns Constructed Using High-Strength Materials."" ACI Structural Journal 91(5): 605-615.",Thomsen and Wallace,B3,/data/dibbs_experiments_files/sys_nees/aci369columndatabase/rectangular/276.csv,6,6,5.250492126,5.25,0.44,23.5,23.5,4.475770925,3,0.375,3,0.375,2,1,0.375,65985.15,0.024543693,3.414,3.414,0.125,1,114985,0.016346552,0.006982681,0.190458337,0.18,2,13050,93.98071526,0.200044094,0,0,0,1,1,14.66331463,1.003404255,1.91787234,0,0,0,13.147166,34.97,0.376005199,0,0,0,0,0,0,0,0,0,
277,6.092340426,"Thomson;J. W.;John (1994). ""Lateral Load Behavior of Reinforced Concrete Columns Constructed Using High-Strength Materials."" ACI Structural Journal 91(5): 605-615.",Thomsen and Wallace,C1,/data/dibbs_experiments_files/sys_nees/aci369columndatabase/rectangular/277.csv,6,6,5.250492126,5.25,0.44,23.5,23.5,4.475770925,3,0.375,3,0.375,2,1,0.375,68991,0.024543693,3.414,3.414,0.125,1,182990,0.016346552,0.006982681,0.190458337,0.18,2,9787.5,0,0,0,0,0,1,1,8.993340979,4.437446809,6.092340426,0,0,0,6.370690658,44.07,0.144549321,0,0,0,0,0,0,0,0,0,
278,3.267659574,"Thomson;J. W.;John (1994). ""Lateral Load Behavior of Reinforced Concrete Columns Constructed Using High-Strength Materials."" ACI Structural Journal 91(5): 605-615.",Thomsen and Wallace,C2,/data/dibbs_experiments_files/sys_nees/aci369columndatabase/rectangular/278.csv,6,6,5.250492126,5.25,0.44,23.5,23.5,4.475770925,3,0.375,3,0.375,2,1,0.375,68984.475,0.024543693,3.414,3.414,0.125,1,182990,0.016346552,0.006982681,0.190458337,0.18,2,10817,38.94978533,0.100022047,0,0,0,1,1,11.51404035,1.774468085,3.267659574,0,0,0,9.910407027,46.89,0.211343643,0,0,0,0,0,0,0,0,0,
279,3.069787234,"Thomson;J. W.;John (1994). ""Lateral Load Behavior of Reinforced Concrete Columns Constructed Using High-Strength Materials."" ACI Structural Journal 91(5): 605-615.",Thomsen and Wallace,C3,/data/dibbs_experiments_files/sys_nees/aci369columndatabase/rectangular/279.csv,6,6,5.250492126,5.25,0.44,23.5,23.5,4.475770925,3,0.375,3,0.375,2,1,0.375,68984.475,0.024543693,3.414,3.414,0.125,1,182990,0.016346552,0.006982681,0.190458337,0.18,2,11861,85.41802787,0.200044094,0,0,0,1,1,12.98488163,1.25106383,3.069787234,6.850638298,0,0,12.55813502,49.3,0.25471985,0,0,0,0,0,0,0,0,0,
280,2.288510638,"Thomson;J. W.;John (1994). ""Lateral Load Behavior of Reinforced Concrete Columns Constructed Using High-Strength Materials."" ACI Structural Journal 91(5): 605-615.",Thomsen and Wallace,D1,/data/dibbs_experiments_files/sys_nees/aci369columndatabase/rectangular/280.csv,6,6,5.250492126,5.25,0.44,23.5,23.5,4.475770925,3,0.375,3,0.375,2,1,0.375,68984.475,0.024543693,3.414,3.414,0.125,1.25,182990,0.016346552,0.005586144,0.238072922,0.22,2,10991,79.15264686,0.200044094,0,0,0,1,1,12.82008821,1.26212766,2.288510638,6.541276596,0,0,12.01650739,40.78,0.294635151,0,0,0,0,0,0,0,0,0,
281,2.015319149,"Thomson;J. W.;John (1994). ""Lateral Load Behavior of Reinforced Concrete Columns Constructed Using High-Strength Materials."" ACI Structural Journal 91(5): 605-615.",Thomsen and Wallace,D2,/data/dibbs_experiments_files/sys_nees/aci369columndatabase/rectangular/281.csv,6,6,5.250492126,5.25,0.44,23.5,23.5,4.475770925,3,0.375,3,0.375,2,1,0.375,68984.475,0.024543693,3.414,3.414,0.125,1.5,182990,0.016346552,0.00465512,0.285687506,0.26,2,12615,90.84802476,0.200044094,0,0,0,1,1,14.1079368,1.216595745,2.015319149,0,0,0,13.02226663,36.28,0.358928229,0,0,0,0,0,0,0,0,0,
282,2.106382979,"Thomson;J. W.;John (1994). ""Lateral Load Behavior of Reinforced Concrete Columns Constructed Using High-Strength Materials."" ACI Structural Journal 91(5): 605-615.",Thomsen and Wallace,D3,/data/dibbs_experiments_files/sys_nees/aci369columndatabase/rectangular/282.csv,6,6,5.250492126,5.25,0.44,23.5,23.5,4.475770925,3,0.375,3,0.375,2,1,0.375,68984.475,0.024543693,3.414,3.414,0.125,1.75,182990,0.016346552,0.003990103,0.33330209,0.31,2,10324,74.34918808,0.200044094,0,0,0,1,1,12.05721867,1.08212766,2.106382979,0,0,0,11.59623014,31.22,0.371449062,0,0,0,0,0,0,0,0,0,
283,7.571486,"Legeron;F. P.;P. (2000). ""Behavior of High-Strength Concrete Columns under Cyclic Flexure and Constant Axial Load."" ACI Structural Journal 97(4): 591-601.",Paultre & Legeron,1006015,/data/dibbs_experiments_files/sys_nees/aci369columndatabase/rectangular/283.csv,12.00787402,12.00787402,10.5,10.5,0.68,78.74015748,78.74015748,7.499062617,3,0.768,3,0.768,2,1,0.62992126,65395,0.025702186,3.414,3.414,0.44488189,2.362204724,56695,0.099661572,0.018709371,0.224971879,0.21,2,13398,269.76,0.139638551,0,0,0,1,1,27.645904,1.4565,7.571486,0,0,0,28.31504627,154.27,0.18354075,0,0,0,0,0,0,0,0,0,
284,5.269865,"Legeron;F. P.;P. (2000). ""Behavior of High-Strength Concrete Columns under Cyclic Flexure and Constant Axial Load."" ACI Structural Journal 97(4): 591-601.",Paultre & Legeron,1006025,/data/dibbs_experiments_files/sys_nees/aci369columndatabase/rectangular/284.csv,12.00787402,12.00787402,10.5,10.5,0.68,78.74015748,78.74015748,7.499062617,3,0.768,3,0.768,2,1,0.62992126,62350,0.025702186,3.414,3.414,0.44488189,2.362204724,56695,0.099661572,0.018709371,0.224971879,0.21,2,13528.5,539.52,0.276583111,0,0,0,1,1,35.916296,1.55628,5.269865,9.996424,0,0,35.55271023,160.81,0.221078452,0,0,0,0,0,0,0,0,0,
285,3.32486,"Legeron;F. P.;P. (2000). ""Behavior of High-Strength Concrete Columns under Cyclic Flexure and Constant Axial Load."" ACI Structural Journal 97(4): 591-601.",Paultre & Legeron,1006040,/data/dibbs_experiments_files/sys_nees/aci369columndatabase/rectangular/285.csv,12.00787402,12.00787402,10.5,10.5,0.68,78.74015748,78.74015748,7.499062617,3,0.768,3,0.768,2,1,0.62992126,65395,0.025702186,3.414,3.414,0.44488189,2.362204724,60610,0.099661572,0.018709371,0.224971879,0.21,2,14239,809.28,0.394173181,0,0,0,1,1,43.836,1.23,3.32486,7.049897,0,0,35.84636046,175.72,0.204000179,0,0,0,0,0,0,0,0,0,
286,4.552442,"Legeron;F. P.;P. (2000). ""Behavior of High-Strength Concrete Columns under Cyclic Flexure and Constant Axial Load."" ACI Structural Journal 97(4): 591-601.",Paultre & Legeron,10013015,/data/dibbs_experiments_files/sys_nees/aci369columndatabase/rectangular/286.csv,12.00787402,12.00787402,10.5,10.5,0.68,78.74015748,78.74015748,7.499062617,3,0.768,3,0.768,2,1,0.62992126,65395,0.025702186,3.414,3.414,0.44488189,5.118110236,56695,0.099661572,0.008635094,0.48743907,0.46,2,13746,269.76,0.136103398,0,0,0,1,1,25.164112,1.519,4.552442,0,0,0,28.4675423,82.43,0.345371948,0,0,0,0,0,0,0,0,0,
287,2.282317,"Legeron;F. P.;P. (2000). ""Behavior of High-Strength Concrete Columns under Cyclic Flexure and Constant Axial Load."" ACI Structural Journal 97(4): 591-601.",Paultre & Legeron,10013025,/data/dibbs_experiments_files/sys_nees/aci369columndatabase/rectangular/287.csv,12.00787402,12.00787402,10.5,10.5,0.68,78.74015748,78.74015748,7.499062617,3,0.768,3,0.768,2,1,0.62992126,62350,0.025702186,3.414,3.414,0.44488189,5.118110236,56695,0.099661572,0.008635094,0.48743907,0.46,2,14166.5,539.52,0.264126963,0,0,0,1,1,37.712448,1.4381,2.282317,0,0,0,36.15030559,89.17,0.405430505,0,0,0,0,0,0,0,0,0,
288,1.456692913,"Legeron;F. P.;P. (2000). ""Behavior of High-Strength Concrete Columns under Cyclic Flexure and Constant Axial Load."" ACI Structural Journal 97(4): 591-601.",Paultre & Legeron,10013040,/data/dibbs_experiments_files/sys_nees/aci369columndatabase/rectangular/288.csv,12.008,12.008,10.5,10.5,0.68,78.74,78.74,7.499047619,3,0.768,3,0.768,2,1,0.63,65395,0.025701647,3.414,3.414,0.4449,5.118,60610,0.099670527,0.008635893,0.487428571,0.46,2,15123.5,809.28,0.37111212,0,0,0,1,1,41.588,1.239522479,1.456692913,0,0,0,37.48130968,99.29,0.377482887,0,0,0,0,0,0,0,0,0,
289,8.689594,"Paultre;P. L.;F.; Mongeau;D. (2001). ""Influence of Concrete Strength and Transverse Reinforcement Yield Strength on Behavior of High-Strength Concrete Columns."" ACI Structural Journal 98(4): 490-501.",Paultre et al.,806040,/data/dibbs_experiments_files/sys_nees/aci369columndatabase/rectangular/289.csv,12.00787402,12.00787402,10.5,10.5,0.68,78.74015748,78.74015748,7.499062617,3,0.768,3,0.768,2,1,0.62992126,64670,0.025702186,3.414,3.414,0.44488189,2.362204724,63510,0.099661572,0.018709371,0.224971879,0.21,2,11411.5,651.92,0.396204428,0,0,0,1,1,38.042904,3.344,8.689594,0,0,0,31.48564581,177.8,0.177089257,0,0,0,0,0,0,0,0,0,
290,6.104509,"Paultre;P. L.;F.; Mongeau;D. (2001). ""Influence of Concrete Strength and Transverse Reinforcement Yield Strength on Behavior of High-Strength Concrete Columns."" ACI Structural Journal 98(4): 490-501.",Paultre et al.,1206040,/data/dibbs_experiments_files/sys_nees/aci369columndatabase/rectangular/290.csv,12.00787402,12.00787402,10.5,10.5,0.68,78.74015748,78.74015748,7.499062617,3,0.768,3,0.768,2,1,0.62992126,64670,0.025702186,3.414,3.414,0.44488189,2.362204724,63510,0.099661572,0.018709371,0.224971879,0.21,2,15834,944.16,0.41354494,0,0,0,1,1,47.855424,2.701,6.104509,0,0,0,37.53732681,185.93,0.201884184,0,0,0,0,0,0,0,0,0,
291,5.365115,"Paultre;P. L.;F.; Mongeau;D. (2001). ""Influence of Concrete Strength and Transverse Reinforcement Yield Strength on Behavior of High-Strength Concrete Columns."" ACI Structural Journal 98(4): 490-501.",Paultre et al.,1005540,/data/dibbs_experiments_files/sys_nees/aci369columndatabase/rectangular/291.csv,12.00787402,12.00787402,10.57086614,10.57,0.68,78.74015748,78.74015748,7.448789572,3,0.768,3,0.768,2,1,0.62992126,64670,0.025702186,3.414,3.414,0.374015748,2.165354331,119625,0.070439791,0.014425739,0.204841713,0.19,2,15877.5,809.28,0.353495949,0,0,0,1,1,44.559856,1.3195,5.365115,0,0,0,38.91976835,253.03,0.153816431,0,0,0,0,0,0,0,0,0,
292,2.828925,"Paultre;P. L.;F.; Mongeau;D. (2001). ""Influence of Concrete Strength and Transverse Reinforcement Yield Strength on Behavior of High-Strength Concrete Columns."" ACI Structural Journal 98(4): 490-501.",Paultre et al.,1008040,/data/dibbs_experiments_files/sys_nees/aci369columndatabase/rectangular/292.csv,12.00787402,12.00787402,10.57086614,10.57,0.68,78.74015748,78.74015748,7.448789572,3,0.768,3,0.768,2,1,0.62992126,64670,0.025702186,3.414,3.414,0.374015748,3.149606299,119625,0.070439791,0.009917696,0.297951583,0.28,2,15109,809.28,0.371476069,0,0,0,1,1,45.335416,1.1865,2.828925,0,0,0,37.56460044,184.11,0.204036146,0,0,0,0,0,0,0,0,0,
293,3.313049,"Paultre;P. L.;F.; Mongeau;D. (2001). ""Influence of Concrete Strength and Transverse Reinforcement Yield Strength on Behavior of High-Strength Concrete Columns."" ACI Structural Journal 98(4): 490-501.",Paultre et al.,1005552,/data/dibbs_experiments_files/sys_nees/aci369columndatabase/rectangular/293.csv,12.00787402,12.00787402,10.57086614,10.57,0.61,78.74015748,78.74015748,7.448789572,3,0.768,3,0.768,2,1,0.62992126,64670,0.025702186,3.414,3.414,0.44488189,2.165,107880,0.098352662,0.020413564,0.204808194,0.19,2,15152.5,1157.72,0.529891555,0,0,0,1,1,45.306192,0.996,3.313049,0,0,0,31.92270855,318.94,0.100089215,0,0,0,0,0,0,0,0,0,
294,3.303016,"Paultre;P. L.;F.; Mongeau;D. (2001). ""Influence of Concrete Strength and Transverse Reinforcement Yield Strength on Behavior of High-Strength Concrete Columns."" ACI Structural Journal 98(4): 490-501.",Paultre et al.,1006052,/data/dibbs_experiments_files/sys_nees/aci369columndatabase/rectangular/294.csv,12.00787402,12.00787402,10.5,10.5,0.68,78.74015748,78.74015748,7.499062617,3,0.768,3,0.768,2,1,0.62992126,64670,0.025702186,3.414,3.414,0.44488189,2.362204724,71340,0.099661572,0.018709371,0.224971879,0.21,2,15863,1157.72,0.506157838,0,0,0,1,1,47.315904,0.7205,3.303016,0,0,0,33.80912099,207.92,0.162607398,0,0,0,0,0,0,0,0,0,
295,2.990185185,Pujol;S. (2002). Drift Capacity of Reinforced Concrete Columns Subjected to Displacement Reversals. Department of Civil Engineering. Purdue;Purdue University. Doctor of Philosophy: 345.,Pujol,10-2-3N,/data/dibbs_experiments_files/sys_nees/aci369columndatabase/rectangular/295.csv,12,6,10.375,4.38,1,54,27,2.602409639,2,0.75,2,0.75,0,0,0.75,65682.93114,0.024543693,2,2,0.25,3,59580.5,0.006,0.005454154,0.289156627,0.56,0,4888.729578,29.99880917,0.085226667,0,0,0,3,1,25.52106228,2.95841135,2.990185185,0,0,0,24.59267803,33.34,0.737681797,0,0,0,0,0,0,0,0,0,
296,3.015185185,Pujol;S. (2002). Drift Capacity of Reinforced Concrete Columns Subjected to Displacement Reversals. Department of Civil Engineering. Purdue;Purdue University. Doctor of Philosophy: 345.,Pujol,10-2-3S,/data/dibbs_experiments_files/sys_nees/aci369columndatabase/rectangular/296.csv,12,6,10.375,4.38,1,54,27,2.602409639,2,0.75,2,0.75,0,0,0.75,65682.93114,0.024543693,2,2,0.25,3,59580.5,0.006,0.005454154,0.289156627,0.56,0,4888.729578,29.99880917,0.085226667,0,0,0,3,1,25.52106228,3.01627852,3.015185185,0,0,0,24.59267803,33.34,0.737681797,0,0,0,0,0,0,0,0,0,
297,4.105740741,Pujol;S. (2002). Drift Capacity of Reinforced Concrete Columns Subjected to Displacement Reversals. Department of Civil Engineering. Purdue;Purdue University. Doctor of Philosophy: 345.,Pujol,10-3-1.5N,/data/dibbs_experiments_files/sys_nees/aci369columndatabase/rectangular/297.csv,12,6,10.375,4.38,1,54,27,2.602409639,2,0.75,2,0.75,0,0,0.75,65682.93114,0.024543693,2,2,0.25,1.5,59580.5,0.019634954,0.010908308,0.144578313,0.28,0,4658.789332,29.99880917,0.089433133,0,0,0,3,1,26.08274837,2.794081565,4.105740741,0,0,0,24.49954392,53.33,0.459376907,0,0,0,0,0,0,0,0,0,
298,4.161111111,Pujol;S. (2002). Drift Capacity of Reinforced Concrete Columns Subjected to Displacement Reversals. Department of Civil Engineering. Purdue;Purdue University. Doctor of Philosophy: 345.,Pujol,10-3-1.5S,/data/dibbs_experiments_files/sys_nees/aci369columndatabase/rectangular/298.csv,12,6,10.375,4.38,1,54,27,2.602409639,2,0.75,2,0.75,0,0,0.75,65682.93114,0.024543693,2,2,0.25,1.5,59580.5,0.019634954,0.010908308,0.144578313,0.28,0,4658.789332,29.99880917,0.089433133,0,0,0,3,1,26.08274837,2.923168408,4.161111111,0,0,0,24.49954392,53.33,0.459376907,0,0,0,0,0,0,0,0,0,
299,3.126111111,Pujol;S. (2002). Drift Capacity of Reinforced Concrete Columns Subjected to Displacement Reversals. Department of Civil Engineering. Purdue;Purdue University. Doctor of Philosophy: 345.,Pujol,10-3-3N,/data/dibbs_experiments_files/sys_nees/aci369columndatabase/rectangular/299.csv,12,6,10.375,4.38,1,54,27,2.602409639,2,0.75,2,0.75,0,0,0.75,65682.93114,0.024543693,2,2,0.25,3,59580.5,0.019634954,0.005454154,0.289156627,0.56,0,4338.872468,29.99880917,0.096027281,0,0,0,3,1,25.5219936,2.763196267,3.126111111,0,0,0,24.36916429,32.77,0.743726175,0,0,0,0,0,0,0,0,0,
300,3.133518519,Pujol;S. (2002). Drift Capacity of Reinforced Concrete Columns Subjected to Displacement Reversals. Department of Civil Engineering. Purdue;Purdue University. Doctor of Philosophy: 345.,Pujol,10-3-3S,/data/dibbs_experiments_files/sys_nees/aci369columndatabase/rectangular/300.csv,12,6,10.375,4.38,1,54,27,2.602409639,2,0.75,2,0.75,0,0,0.75,65682.93114,0.024543693,2,2,0.25,3,59580.5,0.019634954,0.005454154,0.289156627,0.56,0,4338.872468,29.99880917,0.096027281,0,0,0,3,1,25.52200064,2.724277263,3.133518519,0,0,0,24.36916429,32.77,0.743726175,0,0,0,0,0,0,0,0,0,
301,3.031481481,Pujol;S. (2002). Drift Capacity of Reinforced Concrete Columns Subjected to Displacement Reversals. Department of Civil Engineering. Purdue;Purdue University. Doctor of Philosophy: 345.,Pujol,10-3-2.25N,/data/dibbs_experiments_files/sys_nees/aci369columndatabase/rectangular/301.csv,12,6,10.375,4.38,1,54,27,2.602409639,2,0.75,2,0.75,0,0,0.75,65682.93114,0.024543693,2,2,0.25,2.25,59580.5,0.019634954,0.007272205,0.21686747,0.42,0,3968.968594,29.99880917,0.104976927,0,0,0,3,1,25.645184,2.865266842,3.031481481,0,0,0,24.2186086,39.1,0.619365297,0,0,0,0,0,0,0,0,0,
302,3.218148148,Pujol;S. (2002). Drift Capacity of Reinforced Concrete Columns Subjected to Displacement Reversals. Department of Civil Engineering. Purdue;Purdue University. Doctor of Philosophy: 345.,Pujol,10-3-2.25S,/data/dibbs_experiments_files/sys_nees/aci369columndatabase/rectangular/302.csv,12,6,10.375,4.38,1,54,27,2.602409639,2,0.75,2,0.75,0,0,0.75,65682.93114,0.024543693,2,2,0.25,2.25,59580.5,0.019634954,0.007272205,0.21686747,0.42,0,3968.968594,29.99880917,0.104976927,0,0,0,3,1,25.645184,2.841936425,3.218148148,0,0,0,24.2186086,39.1,0.619365297,0,0,0,0,0,0,0,0,0,
303,3.414814815,Pujol;S. (2002). Drift Capacity of Reinforced Concrete Columns Subjected to Displacement Reversals. Department of Civil Engineering. Purdue;Purdue University. Doctor of Philosophy: 345.,Pujol,20-3-3N,/data/dibbs_experiments_files/sys_nees/aci369columndatabase/rectangular/303.csv,12,6,10.375,4.38,1,54,27,2.602409639,2,0.75,2,0.75,0,0,0.75,65682.93114,0.024543693,2,2,0.25,3,59580.5,0.019634954,0.005454154,0.289156627,0.56,0,5278.628256,59.99761834,0.157863031,0,0,0,3,1,29.3809104,1.761446486,3.414814815,0,0,0,28.91789309,36.69,0.788118153,0,0,0,0,0,0,0,0,0,
304,3.346481481,Pujol;S. (2002). Drift Capacity of Reinforced Concrete Columns Subjected to Displacement Reversals. Department of Civil Engineering. Purdue;Purdue University. Doctor of Philosophy: 345.,Pujol,20-3-3S,/data/dibbs_experiments_files/sys_nees/aci369columndatabase/rectangular/304.csv,12,6,10.375,4.38,1,54,27,2.602409639,2,0.75,2,0.75,0,0,0.75,65682.93114,0.024543693,2,2,0.25,3,59580.5,0.019634954,0.005454154,0.289156627,0.56,0,5278.628256,59.99761834,0.157863031,0,0,0,3,1,29.3809104,1.631671041,3.346481481,3.359259259,0,0,28.91789309,36.69,0.788118153,0,0,0,0,0,0,0,0,0,
305,3.009259259,Pujol;S. (2002). Drift Capacity of Reinforced Concrete Columns Subjected to Displacement Reversals. Department of Civil Engineering. Purdue;Purdue University. Doctor of Philosophy: 345.,Pujol,10-2-2.25N,/data/dibbs_experiments_files/sys_nees/aci369columndatabase/rectangular/305.csv,12,6,10.375,4.38,1,54,27,2.602409639,2,0.75,2,0.75,0,0,0.75,65682.93114,0.024543693,2,2,0.25,2.25,59580.5,0.019634954,0.007272205,0.21686747,0.42,0,5058.685412,29.99880917,0.08236332,0,0,0,3,1,26.03379821,1.976861856,3.009259259,0,0,0,24.66100158,40.25,0.612691967,0,0,0,0,0,0,0,0,0,
306,3.157407407,Pujol;S. (2002). Drift Capacity of Reinforced Concrete Columns Subjected to Displacement Reversals. Department of Civil Engineering. Purdue;Purdue University. Doctor of Philosophy: 345.,Pujol,10-2-2.25S,/data/dibbs_experiments_files/sys_nees/aci369columndatabase/rectangular/306.csv,12,6,10.375,4.38,1,54,27,2.602409639,2,0.75,2,0.75,0,0,0.75,65682.93114,0.024543693,2,2,0.25,2.25,59580.5,0.019634954,0.007272205,0.21686747,0.42,0,5058.685412,29.99880917,0.08236332,0,0,0,3,1,26.03379821,1.978141865,3.157407407,0,0,0,24.66100158,40.25,0.612691967,0,0,0,0,0,0,0,0,0,
307,3.204814815,Pujol;S. (2002). Drift Capacity of Reinforced Concrete Columns Subjected to Displacement Reversals. Department of Civil Engineering. Purdue;Purdue University. Doctor of Philosophy: 345.,Pujol,10-1-2.25N,/data/dibbs_experiments_files/sys_nees/aci369columndatabase/rectangular/307.csv,12,6,10.375,4.38,1,54,27,2.602409639,2,0.75,2,0.75,0,0,0.75,65685,0.024543693,2,2,0.25,2.25,59580.5,0.019634954,0.007272205,0.21686747,0.42,0,5292.5,29.898,0.078460085,0,0,0,3,1,26.46940405,3.032519109,3.204814815,0,0,0,24.74015083,40.47,0.611359901,0,0,0,0,0,0,0,0,0,
308,2.97962963,Pujol;S. (2002). Drift Capacity of Reinforced Concrete Columns Subjected to Displacement Reversals. Department of Civil Engineering. Purdue;Purdue University. Doctor of Philosophy: 345.,Pujol,10-1-2.25S,/data/dibbs_experiments_files/sys_nees/aci369columndatabase/rectangular/308.csv,12,6,10.375,4.38,1,54,27,2.602409639,2,0.75,2,0.75,0,0,0.75,65685,0.024543693,2,2,0.25,2.25,59580.5,0.019634954,0.007272205,0.21686747,0.42,0,5292.5,29.898,0.078460085,0,0,0,3,1,26.46940405,2.973903344,2.97962963,0,0,0,24.74015083,40.47,0.611359901,0,0,0,0,0,0,0,0,0,
309,2.9732224,Kono;S. W.;Fumio (2000). Damage Evaluation of Reinforced Concrete Columns Under Multiaxial Cyclic Loadings. The Second U.S. - Japan Workshop on Performance-Based Earthquake Engineering Methodology for Reinforced Concrete Building Structures Sapporo;Hokkaido (Japan);Pacific Earthquake Engineering Research Center (UC Berkeley): 229-240.,Kono et al.,D1N30,/data/dibbs_experiments_files/sys_nees/aci369columndatabase/rectangular/309.csv,9.842519685,9.842519685,8.592519685,8.59,0.84,24.60629921,24.60629921,2.863688431,4,0.5,4,0.5,2,2,0.5,66845,0.024321959,4,4,0.157480315,1.57480315,70325,0.019101892,0.005026548,0.18327606,0.17,0,5452,158.484,0.300066141,0,0,0,1,1,45.19386776,2.944137869,2.9732224,0,0,0,36.38292403,55.87,0.651227206,0,0,0,0,0,0,0,0,0,
310,1.997456,Kono;S. W.;Fumio (2000). Damage Evaluation of Reinforced Concrete Columns Under Multiaxial Cyclic Loadings. The Second U.S. - Japan Workshop on Performance-Based Earthquake Engineering Methodology for Reinforced Concrete Building Structures Sapporo;Hokkaido (Japan);Pacific Earthquake Engineering Research Center (UC Berkeley): 229-240.,Kono et al.,D1N60,/data/dibbs_experiments_files/sys_nees/aci369columndatabase/rectangular/310.csv,9.842519685,9.842519685,8.592519685,8.59,0.84,24.60629921,24.60629921,2.863688431,4,0.5,4,0.5,2,2,0.5,66845,0.024321959,4,4,0.157480315,1.57480315,70325,0.019101892,0.005026548,0.18327606,0.17,0,5452,316.968,0.600132281,0,0,0,1,1,42.28084012,0.77245353,1.997456,0,0,0,30.73041272,64.61,0.475595629,0,0,0,0,0,0,0,0,0,
311,2.46253,Kono;S. W.;Fumio (2000). Damage Evaluation of Reinforced Concrete Columns Under Multiaxial Cyclic Loadings. The Second U.S. - Japan Workshop on Performance-Based Earthquake Engineering Methodology for Reinforced Concrete Building Structures Sapporo;Hokkaido (Japan);Pacific Earthquake Engineering Research Center (UC Berkeley): 229-240.,Kono et al.,L1D60,/data/dibbs_experiments_files/sys_nees/aci369columndatabase/rectangular/311.csv,23.62204724,23.62204724,20.87007874,20.87,1.75,47.24409449,47.24409449,2.263723826,4,1,4,1,2,2,1,56260,0.016890249,4,4,0.5,3.937007874,75980,0.078078722,0.008445125,0.188643652,0.17,0,5684,1798.4,0.567018406,0,0,0,1,1,278.5272,0.746133333,2.46253,0,0,0,196.520074,570.6,0.344409724,0,0,0,0,0,0,0,0,0,
312,2.248535,Kono;S. W.;Fumio (2000). Damage Evaluation of Reinforced Concrete Columns Under Multiaxial Cyclic Loadings. The Second U.S. - Japan Workshop on Performance-Based Earthquake Engineering Methodology for Reinforced Concrete Building Structures Sapporo;Hokkaido (Japan);Pacific Earthquake Engineering Research Center (UC Berkeley): 229-240.,Kono et al.,L1N60,/data/dibbs_experiments_files/sys_nees/aci369columndatabase/rectangular/312.csv,23.62204724,23.62204724,21.21259843,21.21,1.41,47.24409449,47.24409449,2.227171492,4,1,4,1,2,2,1,56260,0.016890249,4,4,0.5,3.937007874,75980,0.075507621,0.008445125,0.185597624,0.17,0,5684,1798.4,0.567018406,0,0,0,1,1,300.953248,0.713486917,2.248535,0,0,0,198.9975783,579.96,0.343120364,0,0,0,0,0,0,0,0,0,
313,1.935056667,Kono;S. W.;Fumio (2000). Damage Evaluation of Reinforced Concrete Columns Under Multiaxial Cyclic Loadings. The Second U.S. - Japan Workshop on Performance-Based Earthquake Engineering Methodology for Reinforced Concrete Building Structures Sapporo;Hokkaido (Japan);Pacific Earthquake Engineering Research Center (UC Berkeley): 229-240.,Kono et al.,L1N6B,/data/dibbs_experiments_files/sys_nees/aci369columndatabase/rectangular/313.csv,22.04724409,22.04724409,20.42519685,20.43,0.62,47.24409449,47.24409449,2.313030069,4,1,4,1,2,2,1,56260,0.019389317,4,4,0.5,3.937007874,75980,0.075507621,0.009048348,0.192752506,0.19,0,4669,1348.8,0.594312771,0,0,0,1,1,270.0565112,1.92125,1.935056667,0,0,0,150.8918768,501.7,0.300762378,0,0,0,0,0,0,0,0,0,
314,3.51091245,"Takemura;H. K.;K. (1997). ""Effect of Loading Hysteresis on Ductility Capacity of Reinforced Concrete Bridge Piers."" Proceedings of Structural Engineering (Japan Society of Civil Engineers) 43A: 849-858.",Takemura and Kawashima,Test1,/data/dibbs_experiments_files/sys_nees/aci369columndatabase/rectangular/314.csv,15.7480315,15.7480315,14.17913386,14.18,1.08,49.01574803,49.01574803,3.456892961,6,0.5,6,0.5,2,4,0.5,52635,0.015834609,2,2,0.236220472,2.755905512,53360,0.012906235,0.002019595,0.19436346,0.18,0,5205.5,35.2936,0.027338895,0,0,0,1,1,34.12464,1.38313253,3.51091245,0,0,0,32.54857574,52.7,0.617590701,0,0,0,0,0,0,0,0,0,
315,4.304716827,"Takemura;H. K.;K. (1997). ""Effect of Loading Hysteresis on Ductility Capacity of Reinforced Concrete Bridge Piers."" Proceedings of Structural Engineering (Japan Society of Civil Engineers) 43A: 849-858.",Takemura and Kawashima,Test2,/data/dibbs_experiments_files/sys_nees/aci369columndatabase/rectangular/315.csv,15.748,15.748,14.179,14.18,1.08,49.016,49.016,3.456943367,6,0.5,6,0.5,2,4,0.5,52635,0.015834672,2,2,0.2362,2.756,53360,0.012904261,0.00201918,0.194371959,0.18,0,5176.5,35.294,0.027492476,0,0,0,1,1,33.261,1.356699853,4.304716827,5.26970785,0,0,32.52826686,52.63,0.618093216,0,0,0,0,0,0,0,0,0,
316,5.954208835,"Takemura;H. K.;K. (1997). ""Effect of Loading Hysteresis on Ductility Capacity of Reinforced Concrete Bridge Piers."" Proceedings of Structural Engineering (Japan Society of Civil Engineers) 43A: 849-858.",Takemura and Kawashima,Test3,/data/dibbs_experiments_files/sys_nees/aci369columndatabase/rectangular/316.csv,15.7480315,15.7480315,14.17913386,14.18,1.08,49.01574803,49.01574803,3.456892961,6,0.5,6,0.5,2,4,0.5,52635,0.015834609,2,2,0.236220472,2.755905512,53360,0.012906235,0.002019595,0.19436346,0.18,0,4973.5,35.2936,0.028614179,0,0,0,1,1,34.419128,2.874939759,5.954208835,0,0,0,32.38524146,52.14,0.621159388,0,0,0,0,0,0,0,0,0,
317,8.148359719,"Takemura;H. K.;K. (1997). ""Effect of Loading Hysteresis on Ductility Capacity of Reinforced Concrete Bridge Piers."" Proceedings of Structural Engineering (Japan Society of Civil Engineers) 43A: 849-858.",Takemura and Kawashima,Test4,/data/dibbs_experiments_files/sys_nees/aci369columndatabase/rectangular/317.csv,15.748,15.748,14.179,14.18,1.08,49.016,49.016,3.456943367,6,0.5,6,0.5,2,4,0.5,52635,0.015834672,2,2,0.2362,2.756,53360,0.012904261,0.00201918,0.194371959,0.18,0,4814,35.294,0.029562692,0,0,0,1,1,35.307,1.823894239,8.148359719,0,0,0,32.26826942,51.73,0.623730569,0,0,0,0,0,0,0,0,0,
318,7.23437245,"Takemura;H. K.;K. (1997). ""Effect of Loading Hysteresis on Ductility Capacity of Reinforced Concrete Bridge Piers."" Proceedings of Structural Engineering (Japan Society of Civil Engineers) 43A: 849-858.",Takemura and Kawashima,Test5,/data/dibbs_experiments_files/sys_nees/aci369columndatabase/rectangular/318.csv,15.748,15.748,14.179,14.18,1.08,49.016,49.016,3.456943367,6,0.5,6,0.5,2,4,0.5,52635,0.015834672,2,2,0.2362,2.756,53360,0.012904261,0.00201918,0.194371959,0.18,0,5336,35.294,0.02667069,0,0,0,1,1,35.847,2.803166313,7.23437245,0,0,0,32.62881798,53.01,0.615528979,0,0,0,0,0,0,0,0,0,
319,8.493145095,"Takemura;H. K.;K. (1997). ""Effect of Loading Hysteresis on Ductility Capacity of Reinforced Concrete Bridge Piers."" Proceedings of Structural Engineering (Japan Society of Civil Engineers) 43A: 849-858.",Takemura and Kawashima,Test6,/data/dibbs_experiments_files/sys_nees/aci369columndatabase/rectangular/319.csv,15.748,15.748,14.179,14.18,1.08,49.016,49.016,3.456943367,6,0.5,6,0.5,2,4,0.5,52635,0.015834672,2,2,0.2362,2.756,53360,0.012904261,0.00201918,0.194371959,0.18,0,5205.5,35.294,0.027339314,0,0,0,1,1,38.349,7.987187857,8.493145095,0,0,0,32.54827549,52.7,0.617651812,0,0,0,0,0,0,0,0,0,
320,2.074074074,"Harries, K.A. , Ricles,  J.,  Pessiki, S. and Sause, R. (2006)""Seismic Retrofit of Lap Splices in Nonductile Square Columns using Carbon Fiber-Reinforced Jackets"",ACI Structural Journal 103(6):874-884.",Harries,L0,/data/dibbs_experiments_files/sys_nees/aci369columndatabase/rectangular/320.csv,18,18,16.0625,16.0625,1.125,94.5,94.5,5.88,3,0.875,3,0.875,2,1,0.875,66700,0.0148,2,2,0.375,14,63500,0.00204,0.00087,0.871595331,0.871595331,2,3570,290,0.25,1,22,0,1,1,42.7,1.291005291,2.074074074,0,0,0,39.2,37.8,1.037027111,0,0,0,0,0,0,0,0,0,
321,1.5,"Melek, M. and Wallace, J. W. (2004) ""Cylic Behavior of Columns with Short Lap Splices"", ACI Structural Journal 101(6):802-811.",Melek,S10MI,/data/dibbs_experiments_files/sys_nees/aci369columndatabase/rectangular/321.csv,18,18,15.625,15.625,1.5,72,72,4.61,3,1,3,1,2,1,1,74000,0.0194,2,2,0.375,18,69700,0.00159,0.00068,1.152,1.152,2,5255,120,0.07,1,20,0,1,1,45.6,1.013888889,1.5,7,0,0,56.3,33.3,1.691154113,0,0,0,0,0,0,0,0,0,
322,1.541666667,"Melek, M. and Wallace, J. W. (2004) ""Cylic Behavior of Columns with Short Lap Splices"", ACI Structural Journal 101(6):802-811.",Melek,S20MI,/data/dibbs_experiments_files/sys_nees/aci369columndatabase/rectangular/322.csv,18,18,15.625,15.625,1.5,72,72,4.61,3,1,3,1,2,1,1,74000,0.0194,2,2,0.375,18,69700,0.00159,0.00068,1.152,1.152,2,5255,240,0.14,1,20,0,1,1,52.5,1.041666667,1.541666667,5.041666667,7,8.75,62.6,40.2,1.556276542,0,0,0,0,0,0,0,0,0,
323,1.375,"Melek, M. and Wallace, J. W. (2004) ""Cylic Behavior of Columns with Short Lap Splices"", ACI Structural Journal 101(6):802-811.",Melek,S30MI,/data/dibbs_experiments_files/sys_nees/aci369columndatabase/rectangular/323.csv,18,18,15.625,15.625,1.5,72,72,4.61,3,1,3,1,2,1,1,74000,0.0194,2,2,0.375,18,69700,0.00159,0.00068,1.152,1.152,2,5255,360,0.21,1,20,0,1,1,64.1,1.375,1.375,0,5,7,67.9,46.1,1.472025579,0,0,0,0,0,0,0,0,0,
324,1.5,"Melek, M. and Wallace, J. W. (2004) ""Cylic Behavior of Columns with Short Lap Splices"", ACI Structural Journal 101(6):802-811.",Melek,S20HI,/data/dibbs_experiments_files/sys_nees/aci369columndatabase/rectangular/324.csv,18,18,15.625,15.625,1.5,66,66,4.22,3,1,3,1,2,1,1,74000,0.0194,2,2,0.375,18,69700,0.00159,0.00068,1.152,1.152,2,5125,240,0.14,1,20,0,1,1,60.6,1.318181818,1.5,4.939393939,7,10.05,67.8,43.5,1.558387588,0,0,0,0,0,0,0,0,0,
325,2.5,"Melek, M. and Wallace, J. W. (2004) ""Cylic Behavior of Columns with Short Lap Splices"", ACI Structural Journal 101(6):802-811.",Melek,S20HIN,/data/dibbs_experiments_files/sys_nees/aci369columndatabase/rectangular/325.csv,18,18,15.625,15.625,1.5,66,66,4.22,3,1,3,1,2,1,1,74000,0.0194,2,2,0.375,18,69700,0.00159,0.00068,1.152,1.152,2,5125,240,0.14,1,20,0,1,1,60.1,0.954545455,2.5,0,0,0,67.8,43.5,1.558387588,0,0,0,0,0,0,0,0,0,
326,1.483333333,"Melek, M. and Wallace, J. W. (2004) ""Cylic Behavior of Columns with Short Lap Splices"", ACI Structural Journal 101(6):802-811.",Melek,S30XI,/data/dibbs_experiments_files/sys_nees/aci369columndatabase/rectangular/326.csv,18,18,15.625,15.625,1.5,60,60,3.84,3,1,3,1,2,1,1,74000,0.0194,2,2,0.375,18,69700,0.00159,0.00068,1.152,1.152,2,5125,360,0.22,1,20,0,1,1,76.6,1.483333333,1.483333333,3.05,5,16.18,80.9,54.9,1.473310425,0,0,0,0,0,0,0,0,0,
